Repository: agovicamar10-blip/rms-tracind-hardness-validation

# RMS indentation validation

This repository contains a reproducible Python/Jupyter workflow for the Research
Mobility Support work connected to EURAMET project 22RPT01 TracInd BVK-H. The
analysis compares manual and automatic GSV HARDNESS indentation measurements,
performs agreement and uncertainty-screening analyses, and runs an independent
calibrated image-processing workflow on the supplied indentation images.

## Repository structure

```text
data/
  Hardness_measurement_results.xlsx
docs/
  APPLICATION.docx
  RMS Sampling.docx
  Research Mobility Support (RMS) Applicants Guide.pdf
  22RPT01 Tracind BVK-H Annex 1 v1.0.pdf
images/
  indentations/
  calibration/
notebooks/
  RMS_indentation_validation.ipynb
src/
  data_processing.py
  agreement_analysis.py
  image_calibration.py
  indentation_detection.py
  reporting.py
outputs/
  analysis_results.xlsx
  tables/
  figures/
  diagnostic_images/
tests/
  test_core_formulas.py
```

The raw workbook and source images are read-only inputs. The notebook writes
new result files under `outputs/` and does not modify
`data/Hardness_measurement_results.xlsx`.

## Running the notebook

Open and run:

```text
notebooks/RMS_indentation_validation.ipynb
```

The notebook includes a repository-root finder, so it can be launched from the
repository root or from the `notebooks/` directory. Viewing the `.ipynb` file on
GitHub does not execute it. To reproduce the analysis, clone or download the
repository and run the notebook locally, or configure a Binder/Colab workflow
that includes the data files.

The normal local workflow uses relative repository paths and does not download
source data from hardcoded internet URLs.

## Stage-micrometer configuration

The supplied calibration images are interpreted provisionally as a stage
micrometer marked `0.1 mm / 0.002 mm div`, meaning:

- nominal total scale length: 100 um;
- nominal adjacent-division spacing: 2 um;
- approximately 50 intervals across the nominal scale.

These values are placed in the notebook configuration cell:

```python
STAGE_MICROMETER_TICK_SPACING_UM = 2.0
STAGE_MICROMETER_TOTAL_SCALE_UM = 100.0
STAGE_MICROMETER_TICK_SPACING_STANDARD_UNCERTAINTY_UM = None
STAGE_MICROMETER_TICK_SPACING_EXPANDED_UNCERTAINTY_UM = None
STAGE_MICROMETER_COVERAGE_FACTOR = None
```

If a calibration certificate becomes available, enter the certified spacing and
uncertainty values in that configuration cell and document the source. Without a
certificate, the independent Python image-measurement uncertainty does not
include a certified stage-micrometer contribution.

Only 20X and 50X stage-micrometer images are currently present. Images acquired
at 10X can be classified qualitatively, but calibrated lengths in micrometres
should not be reported unless a compatible 10X calibration image is added.

## Outputs

The notebook creates:

- `outputs/analysis_results.xlsx` with README, cleaned data, agreement,
  regression, normalized-error, repeatability, calibration, image-measurement,
  image-quality, classification, and exclusion sheets;
- CSV copies of important result tables in `outputs/tables/`;
- publication-oriented figures in `outputs/figures/`;
- calibration and indentation diagnostic overlays in
  `outputs/diagnostic_images/`.

## Known limitations

- No certified stage-micrometer certificate or uncertainty file is supplied.
- No vertical calibration image is supplied; the workflow documents the explicit
  isotropy assumption when using the horizontal calibration for both axes.
- No 10X calibration image is supplied.
- External INRIM/PTB/NMI datasets are not present, so interlaboratory comparison
  is not performed.
- No project-specific acceptance criterion for practical equivalence or limit of
  agreement width is supplied. The notebook reports statistical and metrological
  screening results cautiously.
- Large BMP source images should be kept unchanged. If this repository is pushed
  to GitHub and file size becomes problematic, use Git LFS for the raw BMPs
  rather than converting or compressing the scientific source images.

File: tables/Bland_Altman.csv
method,representation,n,bias,sd_diff,lower_loa,upper_loa,n_ci_low,n_ci_high,bias_ci_low,bias_ci_high,sd_diff_ci_low,sd_diff_ci_high,lower_loa_ci_low,lower_loa_ci_high,upper_loa_ci_low,upper_loa_ci_high,proportional_bias_slope,proportional_bias_p,absdiff_pairmean_spearman,measurand
Brinell,absolute,36,11.893055555555472,15.269582700246968,-18.035326536928586,41.82143764803953,36.0,36.0,5.19251770833327,18.963275347222133,9.385917480384146,18.568563621329666,-22.323143403192702,-10.560970639782003,24.639636060881973,53.94462334148158,0.004665918243820055,0.003634578216369609,0.7490347490347491,dimension
Brinell,relative_percent,36,0.789323059548645,0.9242064869349935,-1.0221216548439425,2.6007677739412323,36.0,36.0,0.42593419386810427,1.2499986551912075,0.34598677793601273,1.3639443130734976,-1.579582803913263,-0.21829842304459807,1.1227593344560787,3.8243900013724876,1.9420898403489284e-06,0.9850015946179278,0.05225225225225225,dimension
Brinell,log_ratio,36,0.00789361130889553,0.009243494694760827,-0.010223638292835688,0.02601086091062675,36.0,36.0,0.004259381817874399,0.012501011393341125,0.0034599076242500673,0.013642046871554158,-0.01579991676576774,-0.002183195156015644,0.011227707893032499,0.03824993228596037,0.0012914470229344747,0.29423374998893886,0.05225225225225225,dimension
Micro-Vickers,absolute,54,-0.05662037037037019,0.27813433253683234,-0.6017636621425615,0.48852292140182113,54.0,54.0,-0.181339583333333,0.04944513888888966,0.18513816049656828,0.3558245984885556,-0.848703295741324,-0.34165821659871576,0.33752130443179923,0.6193950329595611,0.0021505226159910505,0.018122541147787993,0.08161009359388778,dimension
Micro-Vickers,relative_percent,54,-0.12485621719717778,0.5347901317014088,-1.1730448753319391,0.9233324409375835,54.0,54.0,-0.37885612168027455,0.07070182490467564,0.3180662027096549,0.7383786784366048,-1.762597289753,-0.5873524285873237,0.5927774476588642,1.196160952493934,0.0017079493371356714,0.33989102746660677,-0.43419096626643794,dimension
Micro-Vickers,log_ratio,54,-0.0012485864809605102,0.005347983310220127,-0.01173063376899196,0.009233460807070938,54.0,54.0,-0.0037886324966947536,0.000707022794564354,0.003180671494690607,0.007383935314442292,-0.017626324821561037,-0.005873554754207981,0.005927792379457144,0.011961777654357528,0.0003978944259716628,0.766617974399904,-0.43419096626643794,dimension
Vickers,absolute,60,-0.025958333333327963,0.3670218819004993,-0.7453212218583065,0.6934045551916506,60.0,60.0,-0.14365062499999434,0.08526000000000454,0.30229838963973643,0.4163522358310422,-0.9004450736992057,-0.561645933770941,0.5149995725434052,0.8173385760348266,0.00043301159110161743,0.01801044341309084,-0.10597388163378718,dimension
Vickers,relative_percent,60,-0.02903561871802584,0.22267275114634125,-0.4654742109648547,0.407402973528803,60.0,60.0,-0.09246026169335679,0.02994825527415867,0.1120333261228275,0.31132590355689754,-0.6893481632451521,-0.2235156763354406,0.2017464283420666,0.5534589869125544,0.0001367717735418234,0.22637551101070472,-0.5789941650458462,dimension
Vickers,log_ratio,60,-0.00029035772241194915,0.0022267341543435837,-0.004654756664925374,0.004074041220101475,60.0,60.0,-0.0009246066637639028,0.00029948281048184874,0.0011203337186897835,0.003113268870871579,-0.00689350679779111,-0.002235158202493806,0.0020174651093319454,0.00553460863211922,0.0005232921010860701,0.18653170941804786,-0.5789941650458462,dimension
Brinell,absolute,36,-4.7447222222222205,7.553206519130464,-19.549006999717932,10.059562555273489,36.0,36.0,-8.526377083333333,-2.1296583333333317,1.9087351516235933,11.770093598233094,-31.17667114750151,-5.972001468473932,1.398564835288756,15.079186841341862,-0.011893083583748135,0.15358565016534004,0.15020271605850366,hardness
Brinell,relative_percent,36,-1.6019500116957586,1.8532132391460692,-5.234247960422055,2.030347937030537,36.0,36.0,-2.5276208606175916,-0.8785419309713811,0.7057196504399141,2.732532078074045,-7.678491440025352,-2.278344404949014,0.41933182950285136,3.1505148980028825,0.00037586506042327074,0.8562995247812389,-0.3051676433373712,hardness
Brinell,log_ratio,36,-0.016022592031554355,0.018543686517343193,-0.05236821760554701,0.020323033542438303,36.0,36.0,-0.02528246727640489,-0.0087857118735915,0.007057533711577856,0.02734636660876232,-0.07683370612796216,-0.022784129697290826,0.004195065762729944,0.0315382467941589,0.0005458337167710658,0.929653148632676,-0.30604890604890606,hardness
Micro-Vickers,absolute,54,2.764407407407413,8.219840634544124,-13.346480236299067,18.875295051113895,54.0,54.0,0.01101111111111526,6.9570435185185255,3.7488060929174933,12.456337492784415,-18.456749801467204,-6.399815603161973,7.635184465730904,30.347352074627988,0.012114389539077028,0.00041050976696647957,0.7385172479512101,hardness
Micro-Vickers,relative_percent,54,0.21471169647880797,1.126401237411006,-1.9930347288467634,2.4224581218043792,54.0,54.0,-0.18747741929875816,0.7052036686604228,0.7044534398196524,1.520050134168515,-2.5715348302231034,-1.2875741828925447,1.2738488367290088,3.5674101053222866,0.001832175568761439,7.577092267435566e-05,0.3215932914046121,hardness
Micro-Vickers,log_ratio,54,0.0021472907154294887,0.011264694763257399,-0.01993151102055501,0.02422609245141399,54.0,54.0,-0.001874827822933091,0.007052464364460764,0.007044629217927349,0.01520170077935306,-0.025717363001615763,-0.012875932962293621,0.012738636958599501,0.03567691417740155,0.005900394455104552,0.00023495606605828266,0.3215932914046121,hardness
Vickers,absolute,60,0.6364166666666701,3.283346165695202,-5.798941818095925,7.071775151429265,60.0,60.0,-0.15204166666666563,1.5372000000000154,1.207866847865356,4.801495136598585,-8.256224515014527,-2.126337956373708,2.5390686246449876,10.79501316635607,0.004224861908299987,0.006502096961617302,0.7068175044777522,hardness
Vickers,relative_percent,60,0.04041546284283217,0.43530220268883935,-0.812776854427293,0.8936077801129573,60.0,60.0,-0.07165285888874266,0.1673059226952936,0.2001525392796011,0.6165245520322895,-1.10801464580913,-0.3799468818103321,0.39002411514495916,1.3541984391050845,0.0005946928142466599,0.0037108130878329556,0.42114623169615534,hardness
Vickers,log_ratio,60,0.0004041662971020858,0.004353075601226707,-0.00812786188130226,0.00893619447550643,60.0,60.0,-0.0007165207271882109,0.0016730958172294509,0.002001528651348023,0.006165331997186456,-0.011080275754056217,-0.0037994732595963893,0.0039002469507937966,0.013542183589941048,0.002216101609709182,0.013622657925265826,0.42047349181303295,hardness

File: tables/Bland_Altman_Points.csv (part 1 of 2)
pair_mean,difference,manual,automatic,method,representation,source_index,series_id,magnification,hardness_scale,hardness_level,applied_force_n,ball_diameter_mm,serial_number
211.6415,1.384999999999991,210.949,212.334,Brinell,absolute,114,Brinell|SN=293-250|scale=HBW 1/5|F=49.05N|ball=1mm|mag=20X,20X,HBW 1/5,1,49.05,1.0,293-250
211.7795,0.9309999999999832,211.31400000000002,212.245,Brinell,absolute,115,Brinell|SN=293-250|scale=HBW 1/5|F=49.05N|ball=1mm|mag=20X,20X,HBW 1/5,1,49.05,1.0,293-250
210.097,1.9449999999999932,209.1245,211.0695,Brinell,absolute,116,Brinell|SN=293-250|scale=HBW 1/5|F=49.05N|ball=1mm|mag=20X,20X,HBW 1/5,1,49.05,1.0,293-250
155.07025,0.8944999999999936,154.623,155.51749999999998,Brinell,absolute,117,Brinell|SN=294-367|scale=HBW 1/5|F=49.05N|ball=1mm|mag=20X,20X,HBW 1/5,1,49.05,1.0,294-367
155.013,0.5369999999999777,154.74450000000002,155.2815,Brinell,absolute,118,Brinell|SN=294-367|scale=HBW 1/5|F=49.05N|ball=1mm|mag=20X,20X,HBW 1/5,1,49.05,1.0,294-367
154.569,0.3779999999999859,154.38,154.75799999999998,Brinell,absolute,119,Brinell|SN=294-367|scale=HBW 1/5|F=49.05N|ball=1mm|mag=20X,20X,HBW 1/5,1,49.05,1.0,294-367
116.667,1.4599999999999937,115.937,117.39699999999999,Brinell,absolute,120,Brinell|SN=290-736|scale=HBW 1/5|F=49.05N|ball=1mm|mag=20X,20X,HBW 1/5,1,49.05,1.0,290-736
119.62074999999999,0.7954999999999899,119.223,120.01849999999999,Brinell,absolute,121,Brinell|SN=290-736|scale=HBW 1/5|F=49.05N|ball=1mm|mag=20X,20X,HBW 1/5,1,49.05,1.0,290-736
116.09049999999999,0.5480000000000018,115.81649999999999,116.36449999999999,Brinell,absolute,122,Brinell|SN=290-736|scale=HBW 1/5|F=49.05N|ball=1mm|mag=20X,20X,HBW 1/5,1,49.05,1.0,290-736
466.38275,2.614499999999964,465.07550000000003,467.69,Brinell,absolute,123,Brinell|SN=293-250|scale=HBW 1/30|F=294.3N|ball=1mm|mag=20X,20X,HBW 1/30,1,294.3,1.0,293-250
465.523,1.3379999999999654,464.85400000000004,466.192,Brinell,absolute,124,Brinell|SN=293-250|scale=HBW 1/30|F=294.3N|ball=1mm|mag=20X,20X,HBW 1/30,1,294.3,1.0,293-250
465.13424999999995,1.6874999999999432,464.2905,465.97799999999995,Brinell,absolute,125,Brinell|SN=293-250|scale=HBW 1/30|F=294.3N|ball=1mm|mag=20X,20X,HBW 1/30,1,294.3,1.0,293-250
352.2265,0.5999999999999659,351.92650000000003,352.5265,Brinell,absolute,126,Brinell|SN=294-367|scale=HBW 1/30|F=294.3N|ball=1mm|mag=20X,20X,HBW 1/30,1,294.3,1.0,294-367
350.464,0.16899999999998272,350.3795,350.5485,Brinell,absolute,127,Brinell|SN=294-367|scale=HBW 1/30|F=294.3N|ball=1mm|mag=20X,20X,HBW 1/30,1,294.3,1.0,294-367
349.9715,0.5679999999999836,349.6875,350.2555,Brinell,absolute,128,Brinell|SN=294-367|scale=HBW 1/30|F=294.3N|ball=1mm|mag=20X,20X,HBW 1/30,1,294.3,1.0,294-367
255.632,1.789999999999992,254.737,256.527,Brinell,absolute,129,Brinell|SN=290-736|scale=HBW 1/30|F=294.3N|ball=1mm|mag=20X,20X,HBW 1/30,1,294.3,1.0,290-736
254.80575,0.12950000000000728,254.74099999999999,254.8705,Brinell,absolute,130,Brinell|SN=290-736|scale=HBW 1/30|F=294.3N|ball=1mm|mag=20X,20X,HBW 1/30,1,294.3,1.0,290-736
255.08249999999998,-0.5279999999999916,255.3465,254.8185,Brinell,absolute,131,Brinell|SN=290-736|scale=HBW 1/30|F=294.3N|ball=1mm|mag=20X,20X,HBW 1/30,1,294.3,1.0,290-736
2219.79675,36.769499999999425,2201.4120000000003,2238.1814999999997,Brinell,absolute,132,Brinell|SN=812-006|scale=HBW 10/500|F=4905N|ball=10mm|mag=20X,20X,HBW 10/500,10,4905.0,10.0,812-006
2218.1002500000004,19.73050000000012,2208.235,2227.9655000000002,Brinell,absolute,133,Brinell|SN=812-006|scale=HBW 10/500|F=4905N|ball=10mm|mag=20X,20X,HBW 10/500,10,4905.0,10.0,812-006
2218.2655,37.02300000000014,2199.754,2236.777,Brinell,absolute,134,Brinell|SN=812-006|scale=HBW 10/500|F=4905N|ball=10mm|mag=20X,20X,HBW 10/500,10,4905.0,10.0,812-006
1699.9185,25.78800000000001,1687.0245,1712.8125,Brinell,absolute,135,Brinell|SN=810-202|scale=HBW 10/500|F=4905N|ball=10mm|mag=20X,20X,HBW 10/500,10,4905.0,10.0,810-202
1691.926,14.126000000000204,1684.8629999999998,1698.989,Brinell,absolute,136,Brinell|SN=810-202|scale=HBW 10/500|F=4905N|ball=10mm|mag=20X,20X,HBW 10/500,10,4905.0,10.0,810-202
1703.24225,33.02449999999999,1686.73,1719.7545,Brinell,absolute,137,Brinell|SN=810-202|scale=HBW 10/500|F=4905N|ball=10mm|mag=20X,20X,HBW 10/500,10,4905.0,10.0,810-202
1218.1195,25.6550000000002,1205.292,1230.9470000000001,Brinell,absolute,138,Brinell|SN=8301-50DW|scale=HBW 10/500|F=4905N|ball=10mm|mag=10X,10X,HBW 10/500,10,4905.0,10.0,8301-50DW
1233.5887500000001,61.48050000000012,1202.8485,1264.3290000000002,Brinell,absolute,139,Brinell|SN=8301-50DW|scale=HBW 10/500|F=4905N|ball=10mm|mag=10X,10X,HBW 10/500,10,4905.0,10.0,8301-50DW
1214.7179999999998,19.473999999999933,1204.981,1224.455,Brinell,absolute,140,Brinell|SN=8301-50DW|scale=HBW 10/500|F=4905N|ball=10mm|mag=10X,10X,HBW 10/500,10,4905.0,10.0,8301-50DW
4842.12175,19.844499999999243,4832.199500000001,4852.044,Brinell,absolute,141,Brinell|SN=812-006|scale=HBW 10/3000|F=29430N|ball=10mm|mag=20X,20X,HBW 10/3000,10,29430.0,10.0,812-006
4865.60525,29.746499999999287,4850.732,4880.478499999999,Brinell,absolute,142,Brinell|SN=812-006|scale=HBW 10/3000|F=29430N|ball=10mm|mag=20X,20X,HBW 10/3000,10,29430.0,10.0,812-006
4845.0905,11.319999999999709,4839.4305,4850.7505,Brinell,absolute,143,Brinell|SN=812-006|scale=HBW 10/3000|F=29430N|ball=10mm|mag=20X,20X,HBW 10/3000,10,29430.0,10.0,812-006
3813.5032499999998,14.26949999999988,3806.3685,3820.638,Brinell,absolute,144,Brinell|SN=810-202|scale=HBW 10/3000|F=29430N|ball=10mm|mag=20X,20X,HBW 10/3000,10,29430.0,10.0,810-202
3821.081,39.228999999999814,3801.4665,3840.6955,Brinell,absolute,145,Brinell|SN=810-202|scale=HBW 10/3000|F=29430N|ball=10mm|mag=20X,20X,HBW 10/3000,10,29430.0,10.0,810-202
3808.39075,2.95049999999992,3806.9155,3809.866,Brinell,absolute,146,Brinell|SN=810-202|scale=HBW 10/3000|F=29430N|ball=10mm|mag=20X,20X,HBW 10/3000,10,29430.0,10.0,810-202
2659.7875,6.425000000000182,2656.575,2663.0,Brinell,absolute,147,Brinell|SN=8301-50DW|scale=HBW 10/3000|F=29430N|ball=10mm|mag=20X,20X,HBW 10/3000,10,29430.0,10.0,8301-50DW
2651.1435,11.693999999999505,2645.2965000000004,2656.9905,Brinell,absolute,148,Brinell|SN=8301-50DW|scale=HBW 10/3000|F=29430N|ball=10mm|mag=20X,20X,HBW 10/3000,10,29430.0,10.0,8301-50DW
2646.8062499999996,2.357499999999618,2645.6275,2647.9849999999997,Brinell,absolute,149,Brinell|SN=8301-50DW|scale=HBW 10/3000|F=29430N|ball=10mm|mag=20X,20X,HBW 10/3000,10,29430.0,10.0,8301-50DW
211.6415,0.6544085162881528,210.949,212.334,Brinell,relative_percent,114,Brinell|SN=293-250|scale=HBW 1/5|F=49.05N|ball=1mm|mag=20X,20X,HBW 1/5,1,49.05,1.0,293-250
211.7795,0.4396081773731561,211.31400000000002,212.245,Brinell,relative_percent,115,Brinell|SN=293-250|scale=HBW 1/5|F=49.05N|ball=1mm|mag=20X,20X,HBW 1/5,1,49.05,1.0,293-250
210.097,0.9257628619161592,209.1245,211.0695,Brinell,relative_percent,116,Brinell|SN=293-250|scale=HBW 1/5|F=49.05N|ball=1mm|mag=20X,20X,HBW 1/5,1,49.05,1.0,293-250
155.07025,0.5768353375325014,154.623,155.51749999999998,Brinell,relative_percent,117,Brinell|SN=294-367|scale=HBW 1/5|F=49.05N|ball=1mm|mag=20X,20X,HBW 1/5,1,49.05,1.0,294-367
155.013,0.34642255810801525,154.74450000000002,155.2815,Brinell,relative_percent,118,Brinell|SN=294-367|scale=HBW 1/5|F=49.05N|ball=1mm|mag=20X,20X,HBW 1/5,1,49.05,1.0,294-367
154.569,0.24455097723345945,154.38,154.75799999999998,Brinell,relative_percent,119,Brinell|SN=294-367|scale=HBW 1/5|F=49.05N|ball=1mm|mag=20X,20X,HBW 1/5,1,49.05,1.0,294-367
116.667,1.2514249959285777,115.937,117.39699999999999,Brinell,relative_percent,120,Brinell|SN=290-736|scale=HBW 1/5|F=49.05N|ball=1mm|mag=20X,20X,HBW 1/5,1,49.05,1.0,290-736
119.62074999999999,0.6650184019076874,119.223,120.01849999999999,Brinell,relative_percent,121,Brinell|SN=290-736|scale=HBW 1/5|F=49.05N|ball=1mm|mag=20X,20X,HBW 1/5,1,49.05,1.0,290-736
116.09049999999999,0.47204551621364527,115.81649999999999,116.36449999999999,Brinell,relative_percent,122,Brinell|SN=290-736|scale=HBW 1/5|F=49.05N|ball=1mm|mag=20X,20X,HBW 1/5,1,49.05,1.0,290-736
466.38275,0.560591059596429,465.07550000000003,467.69,Brinell,relative_percent,123,Brinell|SN=293-250|scale=HBW 1/30|F=294.3N|ball=1mm|mag=20X,20X,HBW 1/30,1,294.3,1.0,293-250
465.523,0.2874186667468558,464.85400000000004,466.192,Brinell,relative_percent,124,Brinell|SN=293-250|scale=HBW 1/30|F=294.3N|ball=1mm|mag=20X,20X,HBW 1/30,1,294.3,1.0,293-250
465.13424999999995,0.3627984823736251,464.2905,465.97799999999995,Brinell,relative_percent,125,Brinell|SN=293-250|scale=HBW 1/30|F=294.3N|ball=1mm|mag=20X,20X,HBW 1/30,1,294.3,1.0,293-250
352.2265,0.17034493429652964,351.92650000000003,352.5265,Brinell,relative_percent,126,Brinell|SN=294-367|scale=HBW 1/30|F=294.3N|ball=1mm|mag=20X,20X,HBW 1/30,1,294.3,1.0,294-367
350.464,0.04822178597515942,350.3795,350.5485,Brinell,relative_percent,127,Brinell|SN=294-367|scale=HBW 1/30|F=294.3N|ball=1mm|mag=20X,20X,HBW 1/30,1,294.3,1.0,294-367
349.9715,0.16229893005572843,349.6875,350.2555,Brinell,relative_percent,128,Brinell|SN=294-367|scale=HBW 1/30|F=294.3N|ball=1mm|mag=20X,20X,HBW 1/30,1,294.3,1.0,294-367
255.632,0.7002253239031075,254.737,256.527,Brinell,relative_percent,129,Brinell|SN=290-736|scale=HBW 1/30|F=294.3N|ball=1mm|mag=20X,20X,HBW 1/30,1,294.3,1.0,290-736
254.80575,0.050823028915166664,254.74099999999999,254.8705,Brinell,relative_percent,130,Brinell|SN=290-736|scale=HBW 1/30|F=294.3N|ball=1mm|mag=20X,20X,HBW 1/30,1,294.3,1.0,290-736
255.08249999999998,-0.20699185557613384,255.3465,254.8185,Brinell,relative_percent,131,Brinell|SN=290-736|scale=HBW 1/30|F=294.3N|ball=1mm|mag=20X,20X,HBW 1/30,1,294.3,1.0,290-736
2219.79675,1.656435437163309,2201.4120000000003,2238.1814999999997,Brinell,relative_percent,132,Brinell|SN=812-006|scale=HBW 10/500|F=4905N|ball=10mm|mag=20X,20X,HBW 10/500,10,4905.0,10.0,812-006
2218.1002500000004,0.8895224640996329,2208.235,2227.9655000000002,Brinell,relative_percent,133,Brinell|SN=812-006|scale=HBW 10/500|F=4905N|ball=10mm|mag=20X,20X,HBW 10/500,10,4905.0,10.0,812-006
2218.2655,1.669006708169069,2199.754,2236.777,Brinell,relative_percent,134,Brinell|SN=812-006|scale=HBW 10/500|F=4905N|ball=10mm|mag=20X,20X,HBW 10/500,10,4905.0,10.0,812-006
1699.9185,1.5170139039018642,1687.0245,1712.8125,Brinell,relative_percent,135,Brinell|SN=810-202|scale=HBW 10/500|F=4905N|ball=10mm|mag=20X,20X,HBW 10/500,10,4905.0,10.0,810-202
1691.926,0.8349064911822506,1684.8629999999998,1698.989,Brinell,relative_percent,136,Brinell|SN=810-202|scale=HBW 10/500|F=4905N|ball=10mm|mag=20X,20X,HBW 10/500,10,4905.0,10.0,810-202
1703.24225,1.9389197279482697,1686.73,1719.7545,Brinell,relative_percent,137,Brinell|SN=810-202|scale=HBW 10/500|F=4905N|ball=10mm|mag=20X,20X,HBW 10/500,10,4905.0,10.0,810-202
1218.1195,2.10611520462485,1205.292,1230.9470000000001,Brinell,relative_percent,138,Brinell|SN=8301-50DW|scale=HBW 10/500|F=4905N|ball=10mm|mag=10X,10X,HBW 10/500,10,4905.0,10.0,8301-50DW
1233.5887500000001,4.9838732721906,1202.8485,1264.3290000000002,Brinell,relative_percent,139,Brinell|SN=8301-50DW|scale=HBW 10/500|F=4905N|ball=10mm|mag=10X,10X,HBW 10/500,10,4905.0,10.0,8301-50DW
1214.7179999999998,1.6031704477911692,1204.981,1224.455,Brinell,relative_percent,140,Brinell|SN=8301-50DW|scale=HBW 10/500|F=4905N|ball=10mm|mag=10X,10X,HBW 10/500,10,4905.0,10.0,8301-50DW
4842.12175,0.40983066978849186,4832.199500000001,4852.044,Brinell,relative_percent,141,Brinell|SN=812-006|scale=HBW 10/3000|F=29430N|ball=10mm|mag=20X,20X,HBW 10/3000,10,29430.0,10.0,812-006
4865.60525,0.6113627898605069,4850.732,4880.478499999999,Brinell,relative_percent,142,Brinell|SN=812-006|scale=HBW 10/3000|F=29430N|ball=10mm|mag=20X,20X,HBW 10/3000,10,29430.0,10.0,812-006
4845.0905,0.233638566709945,4839.4305,4850.7505,Brinell,relative_percent,143,Brinell|SN=812-006|scale=HBW 10/3000|F=29430N|ball=10mm|mag=20X,20X,HBW 10/3000,10,29430.0,10.0,812-006
3813.5032499999998,0.37418350174475085,3806.3685,3820.638,Brinell,relative_percent,144,Brinell|SN=810-202|scale=HBW 10/3000|F=29430N|ball=10mm|mag=20X,20X,HBW 10/3000,10,29430.0,10.0,810-202
3821.081,1.026646647898849,3801.4665,3840.6955,Brinell,relative_percent,145,Brinell|SN=810-202|scale=HBW 10/3000|F=29430N|ball=10mm|mag=20X,20X,HBW 10/3000,10,29430.0,10.0,810-202
3808.39075,0.07747366784776273,3806.9155,3809.866,Brinell,relative_percent,146,Brinell|SN=810-202|scale=HBW 10/3000|F=29430N|ball=10mm|mag=20X,20X,HBW 10/3000,10,29430.0,10.0,810-202
2659.7875,0.24156065099186239,2656.575,2663.0,Brinell,relative_percent,147,Brinell|SN=8301-50DW|scale=HBW 10/3000|F=29430N|ball=10mm|mag=20X,20X,HBW 10/3000,10,29430.0,10.0,8301-50DW
2651.1435,0.4410926832138473,2645.2965000000004,2656.9905,Brinell,relative_percent,148,Brinell|SN=8301-50DW|scale=HBW 10/3000|F=29430N|ball=10mm|mag=20X,20X,HBW 10/3000,10,29430.0,10.0,8301-50DW
2646.8062499999996,0.08906960983636858,2645.6275,2647.9849999999997,Brinell,relative_percent,149,Brinell|SN=8301-50DW|scale=HBW 10/3000|F=29430N|ball=10mm|mag=20X,20X,HBW 10/3000,10,29430.0,10.0,8301-50DW
5.354888452357919,0.006544108517263503,210.949,212.334,Brinell,log_ratio,114,Brinell|SN=293-250|scale=HBW 1/5|F=49.05N|ball=1mm|mag=20X,20X,HBW 1/5,1,49.05,1.0,293-250
5.355543223361217,0.004396088853471092,211.31400000000002,212.245,Brinell,log_ratio,115,Brinell|SN=293-250|scale=HBW 1/5|F=49.05N|ball=1mm|mag=20X,20X,HBW 1/5,1,49.05,1.0,293-250
5.347558615758482,0.009257694737754285,209.1245,211.0695,Brinell,log_ratio,116,Brinell|SN=293-250|scale=HBW 1/5|F=49.05N|ball=1mm|mag=20X,20X,HBW 1/5,1,49.05,1.0,293-250
5.043874080795023,0.005768369370039217,154.623,155.51749999999998,Brinell,log_ratio,117,Brinell|SN=294-367|scale=HBW 1/5|F=49.05N|ball=1mm|mag=20X,20X,HBW 1/5,1,49.05,1.0,294-367
5.043507484260406,0.0034642290455595415,154.74450000000002,155.2815,Brinell,log_ratio,118,Brinell|SN=294-367|scale=HBW 1/5|F=49.05N|ball=1mm|mag=20X,20X,HBW 1/5,1,49.05,1.0,294-367
5.040639851017268,0.0024455109911203365,154.38,154.75799999999998,Brinell,log_ratio,119,Brinell|SN=294-367|scale=HBW 1/5|F=49.05N|ball=1mm|mag=20X,20X,HBW 1/5,1,49.05,1.0,294-367
4.759304146764398,0.012514413280812597,115.937,117.39699999999999,Brinell,log_ratio,120,Brinell|SN=290-736|scale=HBW 1/5|F=49.05N|ball=1mm|mag=20X,20X,HBW 1/5,1,49.05,1.0,290-736
4.784320793302298,0.006650208527909207,119.223,120.01849999999999,Brinell,log_ratio,121,Brinell|SN=290-736|scale=HBW 1/5|F=49.05N|ball=1mm|mag=20X,20X,HBW 1/5,1,49.05,1.0,290-736
4.754367273998981,0.004720463927538887,115.81649999999999,116.36449999999999,Brinell,log_ratio,122,Brinell|SN=290-736|scale=HBW 1/5|F=49.05N|ball=1mm|mag=20X,20X,HBW 1/5,1,49.05,1.0,290-736
6.145002720637432,0.00560592527708792,465.07550000000003,467.69,Brinell,log_ratio,123,Brinell|SN=293-250|scale=HBW 1/30|F=294.3N|ball=1mm|mag=20X,20X,HBW 1/30,1,294.3,1.0,293-250
6.1431604721142135,0.002874188646096343,464.85400000000004,466.192,Brinell,log_ratio,124,Brinell|SN=293-250|scale=HBW 1/30|F=294.3N|ball=1mm|mag=20X,20X,HBW 1/30,1,294.3,1.0,293-250
6.142324428309214,0.0036279888031218732,464.2905,465.97799999999995,Brinell,log_ratio,125,Brinell|SN=293-250|scale=HBW 1/30|F=294.3N|ball=1mm|mag=20X,20X,HBW 1/30,1,294.3,1.0,293-250
5.864274071854176,0.0017034497548795713,351.92650000000003,352.5265,Brinell,log_ratio,126,Brinell|SN=294-367|scale=HBW 1/30|F=294.3N|ball=1mm|mag=20X,20X,HBW 1/30,1,294.3,1.0,294-367
5.859257961719116,0.00048221786909596887,350.3795,350.5485,Brinell,log_ratio,127,Brinell|SN=294-367|scale=HBW 1/30|F=294.3N|ball=1mm|mag=20X,20X,HBW 1/30,1,294.3,1.0,294-367
5.857851393334652,0.0016229896568171753,349.6875,350.2555,Brinell,log_ratio,128,Brinell|SN=294-367|scale=HBW 1/30|F=294.3N|ball=1mm|mag=20X,20X,HBW 1/30,1,294.3,1.0,294-367
5.543732781303849,0.00700228185018581,254.737,256.527,Brinell,log_ratio,129,Brinell|SN=290-736|scale=HBW 1/30|F=294.3N|ball=1mm|mag=20X,20X,HBW 1/30,1,294.3,1.0,290-736
5.540501457875125,0.0005082303000909505,254.74099999999999,254.8705,Brinell,log_ratio,130,Brinell|SN=290-736|scale=HBW 1/30|F=294.3N|ball=1mm|mag=20X,20X,HBW 1/30,1,294.3,1.0,290-736
5.541586486675196,-0.002069919294820366,255.3465,254.8185,Brinell,log_ratio,131,Brinell|SN=290-736|scale=HBW 1/30|F=294.3N|ball=1mm|mag=20X,20X,HBW 1/30,1,294.3,1.0,290-736
7.70513661821512,0.016564733128197062,2201.4120000000003,2238.1814999999997,Brinell,log_ratio,132,Brinell|SN=812-006|scale=HBW 10/500|F=4905N|ball=10mm|mag=20X,20X,HBW 10/500,10,4905.0,10.0,812-006
7.70439647454031,0.008895283294595657,2208.235,2227.9655000000002,Brinell,log_ratio,133,Brinell|SN=812-006|scale=HBW 10/500|F=4905N|ball=10mm|mag=20X,20X,HBW 10/500,10,4905.0,10.0,812-006
7.704446042176301,0.016690454527660492,2199.754,2236.777,Brinell,log_ratio,134,Brinell|SN=812-006|scale=HBW 10/500|F=4905N|ball=10mm|mag=20X,20X,HBW 10/500,10,4905.0,10.0,812-006
7.438306820251262,0.015170429978345723,1687.0245,1712.8125,Brinell,log_ratio,135,Brinell|SN=810-202|scale=HBW 10/500|F=4905N|ball=10mm|mag=20X,20X,HBW 10/500,10,4905.0,10.0,810-202
7.433614090548633,0.008349113411272313,1684.8629999999998,1698.989,Brinell,log_ratio,136,Brinell|SN=810-202|scale=HBW 10/500|F=4905N|ball=10mm|mag=20X,20X,HBW 10/500,10,4905.0,10.0,810-202
7.440241924688826,0.019389804746543504,1686.73,1719.7545,Brinell,log_ratio,137,Brinell|SN=810-202|scale=HBW 10/500|F=4905N|ball=10mm|mag=20X,20X,HBW 10/500,10,4905.0,10.0,810-202
7.105008105525432,0.02106193060971595,1205.292,1230.9470000000001,Brinell,log_ratio,138,Brinell|SN=8301-50DW|scale=HBW 10/500|F=4905N|ball=10mm|mag=10X,10X,HBW 10/500,10,4905.0,10.0,8301-50DW
7.1173722992654,0.04984905276662932,1202.8485,1264.3290000000002,Brinell,log_ratio,139,Brinell|SN=8301-50DW|scale=HBW 10/500|F=4905N|ball=10mm|mag=10X,10X,HBW 10/500,10,4905.0,10.0,8301-50DW
7.102235102094387,0.016032047857592602,1204.981,1224.455,Brinell,log_ratio,140,Brinell|SN=8301-50DW|scale=HBW 10/500|F=4905N|ball=10mm|mag=10X,10X,HBW 10/500,10,4905.0,10.0,8301-50DW
8.485106182231114,0.004098312434203777,4832.199500000001,4852.044,Brinell,log_ratio,141,Brinell|SN=812-006|scale=HBW 10/3000|F=29430N|ball=10mm|mag=20X,20X,HBW 10/3000,10,29430.0,10.0,812-006
8.489941723848546,0.0061136469408520355,4850.732,4880.478499999999,Brinell,log_ratio,142,Brinell|SN=812-006|scale=HBW 10/3000|F=29430N|ball=10mm|mag=20X,20X,HBW 10/3000,10,29430.0,10.0,812-006
8.485720520863268,0.002336386729902884,4839.4305,4850.7505,Brinell,log_ratio,143,Brinell|SN=812-006|scale=HBW 10/3000|F=29430N|ball=10mm|mag=20X,20X,HBW 10/3000,10,29430.0,10.0,812-006
8.246301783670184,0.003741839383344825,3806.3685,3820.638,Brinell,log_ratio,144,Brinell|SN=810-202|scale=HBW 10/3000|F=29430N|ball=10mm|mag=20X,20X,HBW 10/3000,10,29430.0,10.0,810-202
8.248275470645982,0.01026655665449816,3801.4665,3840.6955,Brinell,log_ratio,145,Brinell|SN=810-202|scale=HBW 10/3000|F=29430N|ball=10mm|mag=20X,20X,HBW 10/3000,10,29430.0,10.0,810-202
8.244961928539958,0.0007747367172292741,3806.9155,3809.866,Brinell,log_ratio,146,Brinell|SN=810-202|scale=HBW 10/3000|F=29430N|ball=10mm|mag=20X,20X,HBW 10/3000,10,29430.0,10.0,810-202
7.886000781971662,0.0024156076845391894,2656.575,2663.0,Brinell,log_ratio,147,Brinell|SN=8301-50DW|scale=HBW 10/3000|F=29430N|ball=10mm|mag=20X,20X,HBW 10/3000,10,29430.0,10.0,8301-50DW
7.882743903300454,0.004410933983843179,2645.2965000000004,2656.9905,Brinell,log_ratio,148,Brinell|SN=8301-50DW|scale=HBW 10/3000|F=29430N|ball=10mm|mag=20X,20X,HBW 10/3000,10,29430.0,10.0,8301-50DW
7.881108904309662,0.0008906961572492378,2645.6275,2647.9849999999997,Brinell,log_ratio,149,Brinell|SN=8301-50DW|scale=HBW 10/3000|F=29430N|ball=10mm|mag=20X,20X,HBW 10/3000,10,29430.0,10.0,8301-50DW
44.2965,0.1629999999999967,44.215,44.378,Micro-Vickers,absolute,60,Micro-Vickers|SN=710-404|scale=HV 0.05|F=0.4905N|mag=50X,50X,HV 0.05,0.05,0.4905,,710-404
43.64575,0.08650000000000091,43.6025,43.689,Micro-Vickers,absolute,61,Micro-Vickers|SN=710-404|scale=HV 0.05|F=0.4905N|mag=50X,50X,HV 0.05,0.05,0.4905,,710-404
42.269999999999996,0.1600000000000037,42.19,42.35,Micro-Vickers,absolute,62,Micro-Vickers|SN=710-404|scale=HV 0.05|F=0.4905N|mag=50X,50X,HV 0.05,0.05,0.4905,,710-404
28.6085,0.03200000000000003,28.5925,28.6245,Micro-Vickers,absolute,63,Micro-Vickers|SN=711-081|scale=HV 0.05|F=0.4905N|mag=50X,50X,HV 0.05,0.05,0.4905,,711-081
29.128500000000003,0.0920000000000023,29.0825,29.174500000000002,Micro-Vickers,absolute,64,Micro-Vickers|SN=711-081|scale=HV 0.05|F=0.4905N|mag=50X,50X,HV 0.05,0.05,0.4905,,711-081
28.65525,0.07549999999999812,28.6175,28.692999999999998,Micro-Vickers,absolute,65,Micro-Vickers|SN=711-081|scale=HV 0.05|F=0.4905N|mag=50X,50X,HV 0.05,0.05,0.4905,,711-081
20.872999999999998,0.062000000000001165,20.842,20.904,Micro-Vickers,absolute,66,Micro-Vickers|SN=710-655|scale=HV 0.05|F=0.4905N|mag=50X,50X,HV 0.05,0.05,0.4905,,710-655
20.74725,-0.03049999999999997,20.7625,20.732,Micro-Vickers,absolute,67,Micro-Vickers|SN=710-655|scale=HV 0.05|F=0.4905N|mag=50X,50X,HV 0.05,0.05,0.4905,,710-655
20.982,0.07800000000000296,20.942999999999998,21.021,Micro-Vickers,absolute,68,Micro-Vickers|SN=710-655|scale=HV 0.05|F=0.4905N|mag=50X,50X,HV 0.05,0.05,0.4905,,710-655
94.4515,0.1529999999999916,94.375,94.52799999999999,Micro-Vickers,absolute,69,Micro-Vickers|SN=711-081|scale=HV 0.5|F=4.905N|mag=50X,50X,HV 0.5,0.5,4.905,,711-081
93.23349999999999,0.23999999999999488,93.1135,93.3535,Micro-Vickers,absolute,70,Micro-Vickers|SN=711-081|scale=HV 0.5|F=4.905N|mag=50X,50X,HV 0.5,0.5,4.905,,711-081
94.22575,0.03849999999999909,94.2065,94.245,Micro-Vickers,absolute,71,Micro-Vickers|SN=711-081|scale=HV 0.5|F=4.905N|mag=50X,50X,HV 0.5,0.5,4.905,,711-081
53.95525,-0.11450000000000671,54.0125,53.897999999999996,Micro-Vickers,absolute,72,Micro-Vickers|SN=706-437|scale=HV 0.5|F=4.905N|mag=50X,50X,HV 0.5,0.5,4.905,,706-437
53.792500000000004,0.10699999999999932,53.739000000000004,53.846000000000004,Micro-Vickers,absolute,73,Micro-Vickers|SN=706-437|scale=HV 0.5|F=4.905N|mag=50X,50X,HV 0.5,0.5,4.905,,706-437
54.1895,0.14100000000000534,54.119,54.260000000000005,Micro-Vickers,absolute,74,Micro-Vickers|SN=706-437|scale=HV 0.5|F=4.905N|mag=50X,50X,HV 0.5,0.5,4.905,,706-437
42.971000000000004,0.16200000000000614,42.89,43.05200000000001,Micro-Vickers,absolute,75,Micro-Vickers|SN=711-246|scale=HV 0.5|F=4.905N|mag=50X,50X,HV 0.5,0.5,4.905,,711-246
42.38675,-0.07450000000000045,42.424,42.3495,Micro-Vickers,absolute,76,Micro-Vickers|SN=711-246|scale=HV 0.5|F=4.905N|mag=50X,50X,HV 0.5,0.5,4.905,,711-246
42.73825,0.4864999999999924,42.495000000000005,42.9815,Micro-Vickers,absolute,77,Micro-Vickers|SN=711-246|scale=HV 0.5|F=4.905N|mag=50X,50X,HV 0.5,0.5,4.905,,711-246
35.07625,-0.27649999999999864,35.2145,34.938,Micro-Vickers,absolute,78,Micro-Vickers|SN=710-106|scale=HV 0.5|F=4.905N|mag=50X,50X,HV 0.5,0.5,4.905,,710-106
35.2705,0.09100000000000108,35.225,35.316,Micro-Vickers,absolute,79,Micro-Vickers|SN=710-106|scale=HV 0.5|F=4.905N|mag=50X,50X,HV 0.5,0.5,4.905,,710-106
34.83275,-0.15349999999999397,34.909499999999994,34.756,Micro-Vickers,absolute,80,Micro-Vickers|SN=710-106|scale=HV 0.5|F=4.905N|mag=50X,50X,HV 0.5,0.5,4.905,,710-106
30.866999999999997,0.12900000000000134,30.8025,30.9315,Micro-Vickers,absolute,81,Micro-Vickers|SN=709-293|scale=HV 0.5|F=4.905N|mag=50X,50X,HV 0.5,0.5,4.905,,709-293
30.79475,0.054500000000004434,30.7675,30.822000000000003,Micro-Vickers,absolute,82,Micro-Vickers|SN=709-293|scale=HV 0.5|F=4.905N|mag=50X,50X,HV 0.5,0.5,4.905,,709-293
30.55475,-0.11449999999999605,30.612,30.497500000000002,Micro-Vickers,absolute,83,Micro-Vickers|SN=709-293|scale=HV 0.5|F=4.905N|mag=50X,50X,HV 0.5,0.5,4.905,,709-293
134.053,0.2699999999999818,133.918,134.188,Micro-Vickers,absolute,84,Micro-Vickers|SN=711-081|scale=HV 1|F=9.81N|mag=20X,20X,HV 1,1,9.81,,711-081
134.2715,0.10900000000000887,134.21699999999998,134.326,Micro-Vickers,absolute,85,Micro-Vickers|SN=711-081|scale=HV 1|F=9.81N|mag=20X,20X,HV 1,1,9.81,,711-081
133.45625,0.003500000000002501,133.4545,133.458,Micro-Vickers,absolute,86,Micro-Vickers|SN=711-081|scale=HV 1|F=9.81N|mag=20X,20X,HV 1,1,9.81,,711-081
77.623,-0.21299999999999386,77.7295,77.51650000000001,Micro-Vickers,absolute,87,Micro-Vickers|SN=706-437|scale=HV 1|F=9.81N|mag=50X,50X,HV 1,1,9.81,,706-437
75.44375,-0.44950000000000045,75.6685,75.219,Micro-Vickers,absolute,88,Micro-Vickers|SN=706-437|scale=HV 1|F=9.81N|mag=50X,50X,HV 1,1,9.81,,706-437
76.419,-0.42199999999999704,76.63,76.208,Micro-Vickers,absolute,89,Micro-Vickers|SN=706-437|scale=HV 1|F=9.81N|mag=50X,50X,HV 1,1,9.81,,706-437
60.91225,0.02049999999999841,60.902,60.9225,Micro-Vickers,absolute,90,Micro-Vickers|SN=711-246|scale=HV 1|F=9.81N|mag=50X,50X,HV 1,1,9.81,,711-246
60.2545,-0.6300000000000097,60.569500000000005,59.939499999999995,Micro-Vickers,absolute,91,Micro-Vickers|SN=711-246|scale=HV 1|F=9.81N|mag=50X,50X,HV 1,1,9.81,,711-246
60.02575,-0.11350000000000193,60.0825,59.969,Micro-Vickers,absolute,92,Micro-Vickers|SN=711-246|scale=HV 1|F=9.81N|mag=50X,50X,HV 1,1,9.81,,711-246
50.48675,-0.36249999999999716,50.668,50.3055,Micro-Vickers,absolute,93,Micro-Vickers|SN=710-106|scale=HV 1|F=9.81N|mag=50X,50X,HV 1,1,9.81,,710-106
50.197,-0.27900000000000347,50.3365,50.0575,Micro-Vickers,absolute,94,Micro-Vickers|SN=710-106|scale=HV 1|F=9.81N|mag=50X,50X,HV 1,1,9.81,,710-106
49.879,-0.33100000000000307,50.0445,49.713499999999996,Micro-Vickers,absolute,95,Micro-Vickers|SN=710-106|scale=HV 1|F=9.81N|mag=50X,50X,HV 1,1,9.81,,710-106
44.696,-0.8100000000000023,45.101,44.291,Micro-Vickers,absolute,96,Micro-Vickers|SN=709-293|scale=HV 1|F=9.81N|mag=50X,50X,HV 1,1,9.81,,709-293
44.58975,-0.8434999999999917,45.0115,44.168000000000006,Micro-Vickers,absolute,97,Micro-Vickers|SN=709-293|scale=HV 1|F=9.81N|mag=50X,50X,HV 1,1,9.81,,709-293
44.95925,-0.5215000000000032,45.22,44.698499999999996,Micro-Vickers,absolute,98,Micro-Vickers|SN=709-293|scale=HV 1|F=9.81N|mag=50X,50X,HV 1,1,9.81,,709-293
190.0435,0.20199999999999818,189.9425,190.1445,Micro-Vickers,absolute,99,Micro-Vickers|SN=711-081|scale=HV 2|F=19.62N|mag=20X,20X,HV 2,2,19.62,,711-081
187.80925,0.4245000000000232,187.59699999999998,188.0215,Micro-Vickers,absolute,100,Micro-Vickers|SN=711-081|scale=HV 2|F=19.62N|mag=20X,20X,HV 2,2,19.62,,711-081
190.60825,0.40149999999999864,190.4075,190.809,Micro-Vickers,absolute,101,Micro-Vickers|SN=711-081|scale=HV 2|F=19.62N|mag=20X,20X,HV 2,2,19.62,,711-081
108.59525,0.04749999999999943,108.5715,108.619,Micro-Vickers,absolute,102,Micro-Vickers|SN=706-437|scale=HV 2|F=19.62N|mag=20X,20X,HV 2,2,19.62,,706-437
107.93,-0.060000000000002274,107.96000000000001,107.9,Micro-Vickers,absolute,103,Micro-Vickers|SN=706-437|scale=HV 2|F=19.62N|mag=20X,20X,HV 2,2,19.62,,706-437
107.67575,0.09149999999999636,107.63,107.72149999999999,Micro-Vickers,absolute,104,Micro-Vickers|SN=706-437|scale=HV 2|F=19.62N|mag=20X,20X,HV 2,2,19.62,,706-437
84.6175,-0.10899999999999466,84.672,84.563,Micro-Vickers,absolute,105,Micro-Vickers|SN=711-246|scale=HV 2|F=19.62N|mag=50X,50X,HV 2,2,19.62,,711-246
85.024,-0.060000000000002274,85.054,84.994,Micro-Vickers,absolute,106,Micro-Vickers|SN=711-246|scale=HV 2|F=19.62N|mag=50X,50X,HV 2,2,19.62,,711-246
85.04475,-0.01850000000000307,85.054,85.0355,Micro-Vickers,absolute,107,Micro-Vickers|SN=711-246|scale=HV 2|F=19.62N|mag=50X,50X,HV 2,2,19.62,,711-246
70.78075,-0.041500000000013415,70.8015,70.75999999999999,Micro-Vickers,absolute,108,Micro-Vickers|SN=710-106|scale=HV 2|F=19.62N|mag=50X,50X,HV 2,2,19.62,,710-106
70.71025,-0.3464999999999918,70.8835,70.537,Micro-Vickers,absolute,109,Micro-Vickers|SN=710-106|scale=HV 2|F=19.62N|mag=50X,50X,HV 2,2,19.62,,710-106
70.55525,-0.3534999999999968,70.732,70.3785,Micro-Vickers,absolute,110,Micro-Vickers|SN=710-106|scale=HV 2|F=19.62N|mag=50X,50X,HV 2,2,19.62,,710-106
63.70325,0.08749999999999858,63.6595,63.747,Micro-Vickers,absolute,111,Micro-Vickers|SN=709-293|scale=HV 2|F=19.62N|mag=50X,50X,HV 2,2,19.62,,709-293
63.24825,-0.013499999999993406,63.254999999999995,63.2415,Micro-Vickers,absolute,112,Micro-Vickers|SN=709-293|scale=HV 2|F=19.62N|mag=50X,50X,HV 2,2,19.62,,709-293
62.69775,-0.32450000000000045,62.86,62.5355,Micro-Vickers,absolute,113,Micro-Vickers|SN=709-293|scale=HV 2|F=19.62N|mag=50X,50X,HV 2,2,19.62,,709-293
44.2965,0.3679748964365056,44.215,44.378,Micro-Vickers,relative_percent,60,Micro-Vickers|SN=710-404|scale=HV 0.05|F=0.4905N|mag=50X,50X,HV 0.05,0.05,0.4905,,710-404
43.64575,0.19818653591701577,43.6025,43.689,Micro-Vickers,relative_percent,61,Micro-Vickers|SN=710-404|scale=HV 0.05|F=0.4905N|mag=50X,50X,HV 0.05,0.05,0.4905,,710-404
42.269999999999996,0.37851904423942206,42.19,42.35,Micro-Vickers,relative_percent,62,Micro-Vickers|SN=710-404|scale=HV 0.05|F=0.4905N|mag=50X,50X,HV 0.05,0.05,0.4905,,710-404
28.6085,0.11185486830836999,28.5925,28.6245,Micro-Vickers,relative_percent,63,Micro-Vickers|SN=711-081|scale=HV 0.05|F=0.4905N|mag=50X,50X,HV 0.05,0.05,0.4905,,711-081
29.128500000000003,0.3158418730796378,29.0825,29.174500000000002,Micro-Vickers,relative_percent,64,Micro-Vickers|SN=711-081|scale=HV 0.05|F=0.4905N|mag=50X,50X,HV 0.05,0.05,0.4905,,711-081
28.65525,0.26347702428001196,28.6175,28.692999999999998,Micro-Vickers,relative_percent,65,Micro-Vickers|SN=711-081|scale=HV 0.05|F=0.4905N|mag=50X,50X,HV 0.05,0.05,0.4905,,711-081
20.872999999999998,0.2970344464140333,20.842,20.904,Micro-Vickers,relative_percent,66,Micro-Vickers|SN=710-655|scale=HV 0.05|F=0.4905N|mag=50X,50X,HV 0.05,0.05,0.4905,,710-655
20.74725,-0.14700743472026398,20.7625,20.732,Micro-Vickers,relative_percent,67,Micro-Vickers|SN=710-655|scale=HV 0.05|F=0.4905N|mag=50X,50X,HV 0.05,0.05,0.4905,,710-655
20.982,0.37174721189592486,20.942999999999998,21.021,Micro-Vickers,relative_percent,68,Micro-Vickers|SN=710-655|scale=HV 0.05|F=0.4905N|mag=50X,50X,HV 0.05,0.05,0.4905,,710-655
94.4515,0.16198789855109935,94.375,94.52799999999999,Micro-Vickers,relative_percent,69,Micro-Vickers|SN=711-081|scale=HV 0.5|F=4.905N|mag=50X,50X,HV 0.5,0.5,4.905,,711-081
93.23349999999999,0.2574182026846519,93.1135,93.3535,Micro-Vickers,relative_percent,70,Micro-Vickers|SN=711-081|scale=HV 0.5|F=4.905N|mag=50X,50X,HV 0.5,0.5,4.905,,711-081
94.22575,0.04085931924128923,94.2065,94.245,Micro-Vickers,relative_percent,71,Micro-Vickers|SN=711-081|scale=HV 0.5|F=4.905N|mag=50X,50X,HV 0.5,0.5,4.905,,711-081
53.95525,-0.2122128986521362,54.0125,53.897999999999996,Micro-Vickers,relative_percent,72,Micro-Vickers|SN=706-437|scale=HV 0.5|F=4.905N|mag=50X,50X,HV 0.5,0.5,4.905,,706-437
53.792500000000004,0.19891248780034262,53.739000000000004,53.846000000000004,Micro-Vickers,relative_percent,73,Micro-Vickers|SN=706-437|scale=HV 0.5|F=4.905N|mag=50X,50X,HV 0.5,0.5,4.905,,706-437
54.1895,0.2601980088393607,54.119,54.260000000000005,Micro-Vickers,relative_percent,74,Micro-Vickers|SN=706-437|scale=HV 0.5|F=4.905N|mag=50X,50X,HV 0.5,0.5,4.905,,706-437
42.971000000000004,0.3769984408089319,42.89,43.05200000000001,Micro-Vickers,relative_percent,75,Micro-Vickers|SN=711-246|scale=HV 0.5|F=4.905N|mag=50X,50X,HV 0.5,0.5,4.905,,711-246
42.38675,-0.17576247294260697,42.424,42.3495,Micro-Vickers,relative_percent,76,Micro-Vickers|SN=711-246|scale=HV 0.5|F=4.905N|mag=50X,50X,HV 0.5,0.5,4.905,,711-246
42.73825,1.138324568741098,42.495000000000005,42.9815,Micro-Vickers,relative_percent,77,Micro-Vickers|SN=711-246|scale=HV 0.5|F=4.905N|mag=50X,50X,HV 0.5,0.5,4.905,,711-246
35.07625,-0.7882826698977189,35.2145,34.938,Micro-Vickers,relative_percent,78,Micro-Vickers|SN=710-106|scale=HV 0.5|F=4.905N|mag=50X,50X,HV 0.5,0.5,4.905,,710-106
35.2705,0.2580059823365166,35.225,35.316,Micro-Vickers,relative_percent,79,Micro-Vickers|SN=710-106|scale=HV 0.5|F=4.905N|mag=50X,50X,HV 0.5,0.5,4.905,,710-106
34.83275,-0.44067723622164195,34.909499999999994,34.756,Micro-Vickers,relative_percent,80,Micro-Vickers|SN=710-106|scale=HV 0.5|F=4.905N|mag=50X,50X,HV 0.5,0.5,4.905,,710-106
30.866999999999997,0.4179220526776212,30.8025,30.9315,Micro-Vickers,relative_percent,81,Micro-Vickers|SN=709-293|scale=HV 0.5|F=4.905N|mag=50X,50X,HV 0.5,0.5,4.905,,709-293
30.79475,0.17697821868988847,30.7675,30.822000000000003,Micro-Vickers,relative_percent,82,Micro-Vickers|SN=709-293|scale=HV 0.5|F=4.905N|mag=50X,50X,HV 0.5,0.5,4.905,,709-293
30.55475,-0.37473715216127135,30.612,30.497500000000002,Micro-Vickers,relative_percent,83,Micro-Vickers|SN=709-293|scale=HV 0.5|F=4.905N|mag=50X,50X,HV 0.5,0.5,4.905,,709-293
134.053,0.20141287401250388,133.918,134.188,Micro-Vickers,relative_percent,84,Micro-Vickers|SN=711-081|scale=HV 1|F=9.81N|mag=20X,20X,HV 1,1,9.81,,711-081
134.2715,0.0811788056289003,134.21699999999998,134.326,Micro-Vickers,relative_percent,85,Micro-Vickers|SN=711-081|scale=HV 1|F=9.81N|mag=20X,20X,HV 1,1,9.81,,711-081
133.45625,0.0026225823069376676,133.4545,133.458,Micro-Vickers,relative_percent,86,Micro-Vickers|SN=711-081|scale=HV 1|F=9.81N|mag=20X,20X,HV 1,1,9.81,,711-081
77.623,-0.2744032052355537,77.7295,77.51650000000001,Micro-Vickers,relative_percent,87,Micro-Vickers|SN=706-437|scale=HV 1|F=9.81N|mag=50X,50X,HV 1,1,9.81,,706-437
75.44375,-0.5958081352000669,75.6685,75.219,Micro-Vickers,relative_percent,88,Micro-Vickers|SN=706-437|scale=HV 1|F=9.81N|mag=50X,50X,HV 1,1,9.81,,706-437
76.419,-0.5522186890694684,76.63,76.208,Micro-Vickers,relative_percent,89,Micro-Vickers|SN=706-437|scale=HV 1|F=9.81N|mag=50X,50X,HV 1,1,9.81,,706-437
60.91225,0.03365497088023905,60.902,60.9225,Micro-Vickers,relative_percent,90,Micro-Vickers|SN=711-246|scale=HV 1|F=9.81N|mag=50X,50X,HV 1,1,9.81,,711-246
60.2545,-1.0455650615306902,60.569500000000005,59.939499999999995,Micro-Vickers,relative_percent,91,Micro-Vickers|SN=711-246|scale=HV 1|F=9.81N|mag=50X,50X,HV 1,1,9.81,,711-246
60.02575,-0.1890855174654243,60.0825,59.969,Micro-Vickers,relative_percent,92,Micro-Vickers|SN=711-246|scale=HV 1|F=9.81N|mag=50X,50X,HV 1,1,9.81,,711-246
50.48675,-0.718010170985451,50.668,50.3055,Micro-Vickers,relative_percent,93,Micro-Vickers|SN=710-106|scale=HV 1|F=9.81N|mag=50X,50X,HV 1,1,9.81,,710-106
50.197,-0.5558101081738022,50.3365,50.0575,Micro-Vickers,relative_percent,94,Micro-Vickers|SN=710-106|scale=HV 1|F=9.81N|mag=50X,50X,HV 1,1,9.81,,710-106
49.879,-0.6636059263417532,50.0445,49.713499999999996,Micro-Vickers,relative_percent,95,Micro-Vickers|SN=710-106|scale=HV 1|F=9.81N|mag=50X,50X,HV 1,1,9.81,,710-106
44.696,-1.8122427062824467,45.101,44.291,Micro-Vickers,relative_percent,96,Micro-Vickers|SN=709-293|scale=HV 1|F=9.81N|mag=50X,50X,HV 1,1,9.81,,709-293
44.58975,-1.8916903548461061,45.0115,44.168000000000006,Micro-Vickers,relative_percent,97,Micro-Vickers|SN=709-293|scale=HV 1|F=9.81N|mag=50X,50X,HV 1,1,9.81,,709-293
44.95925,-1.15993927834651,45.22,44.698499999999996,Micro-Vickers,relative_percent,98,Micro-Vickers|SN=709-293|scale=HV 1|F=9.81N|mag=50X,50X,HV 1,1,9.81,,709-293
190.0435,0.10629145432492992,189.9425,190.1445,Micro-Vickers,relative_percent,99,Micro-Vickers|SN=711-081|scale=HV 2|F=19.62N|mag=20X,20X,HV 2,2,19.62,,711-081
187.80925,0.22602720579525407,187.59699999999998,188.0215,Micro-Vickers,relative_percent,100,Micro-Vickers|SN=711-081|scale=HV 2|F=19.62N|mag=20X,20X,HV 2,2,19.62,,711-081
190.60825,0.21064145964301054,190.4075,190.809,Micro-Vickers,relative_percent,101,Micro-Vickers|SN=711-081|scale=HV 2|F=19.62N|mag=20X,20X,HV 2,2,19.62,,711-081
108.59525,0.043740403010260054,108.5715,108.619,Micro-Vickers,relative_percent,102,Micro-Vickers|SN=706-437|scale=HV 2|F=19.62N|mag=20X,20X,HV 2,2,19.62,,706-437
107.93,-0.05559158713981494,107.96000000000001,107.9,Micro-Vickers,relative_percent,103,Micro-Vickers|SN=706-437|scale=HV 2|F=19.62N|mag=20X,20X,HV 2,2,19.62,,706-437
107.67575,0.08497735098199583,107.63,107.72149999999999,Micro-Vickers,relative_percent,104,Micro-Vickers|SN=706-437|scale=HV 2|F=19.62N|mag=20X,20X,HV 2,2,19.62,,706-437
84.6175,-0.1288149614441394,84.672,84.563,Micro-Vickers,relative_percent,105,Micro-Vickers|SN=711-246|scale=HV 2|F=19.62N|mag=50X,50X,HV 2,2,19.62,,711-246
85.024,-0.0705683101242029,85.054,84.994,Micro-Vickers,relative_percent,106,Micro-Vickers|SN=711-246|scale=HV 2|F=19.62N|mag=50X,50X,HV 2,2,19.62,,711-246
85.04475,-0.021753253434225007,85.054,85.0355,Micro-Vickers,relative_percent,107,Micro-Vickers|SN=711-246|scale=HV 2|F=19.62N|mag=50X,50X,HV 2,2,19.62,,711-246
70.78075,-0.05863176075417881,70.8015,70.75999999999999,Micro-Vickers,relative_percent,108,Micro-Vickers|SN=710-106|scale=HV 2|F=19.62N|mag=50X,50X,HV 2,2,19.62,,710-106
70.71025,-0.4900279662425063,70.8835,70.537,Micro-Vickers,relative_percent,109,Micro-Vickers|SN=710-106|scale=HV 2|F=19.62N|mag=50X,50X,HV 2,2,19.62,,710-106
70.55525,-0.5010257918439759,70.732,70.3785,Micro-Vickers,relative_percent,110,Micro-Vickers|SN=710-106|scale=HV 2|F=19.62N|mag=50X,50X,HV 2,2,19.62,,710-106
63.70325,0.1373556294223585,63.6595,63.747,Micro-Vickers,relative_percent,111,Micro-Vickers|SN=709-293|scale=HV 2|F=19.62N|mag=50X,50X,HV 2,2,19.62,,709-293
63.24825,-0.02134446407607073,63.254999999999995,63.2415,Micro-Vickers,relative_percent,112,Micro-Vickers|SN=709-293|scale=HV 2|F=19.62N|mag=50X,50X,HV 2,2,19.62,,709-293
62.69775,-0.5175624324636856,62.86,62.5355,Micro-Vickers,relative_percent,113,Micro-Vickers|SN=709-293|scale=HV 2|F=19.62N|mag=50X,50X,HV 2,2,19.62,,709-293
3.7909039745859614,0.003679753116526019,44.215,44.378,Micro-Vickers,log_ratio,60,Micro-Vickers|SN=710-404|scale=HV 0.05|F=0.4905N|mag=50X,50X,HV 0.05,0.05,0.4905,,710-404
3.77610542116462,0.0019818660078665395,43.6025,43.689,Micro-Vickers,log_ratio,61,Micro-Vickers|SN=710-404|scale=HV 0.05|F=0.4905N|mag=50X,50X,HV 0.05,0.05,0.4905,,710-404
3.7440758236171554,0.003785194961816174,42.19,42.35,Micro-Vickers,log_ratio,62,Micro-Vickers|SN=710-404|scale=HV 0.05|F=0.4905N|mag=50X,50X,HV 0.05,0.05,0.4905,,710-404
3.3537037200730877,0.0011185487997065202,28.5925,28.6245,Micro-Vickers,log_ratio,63,Micro-Vickers|SN=711-081|scale=HV 0.05|F=0.4905N|mag=50X,50X,HV 0.05,0.05,0.4905,,711-081
3.371715829386982,0.0031584213563964347,29.0825,29.174500000000002,Micro-Vickers,log_ratio,64,Micro-Vickers|SN=711-081|scale=HV 0.05|F=0.4905N|mag=50X,50X,HV 0.05,0.05,0.4905,,711-081
3.355335804694004,0.00263477176701965,28.6175,28.692999999999998,Micro-Vickers,log_ratio,65,Micro-Vickers|SN=711-081|scale=HV 0.05|F=0.4905N|mag=50X,50X,HV 0.05,0.05,0.4905,,711-081
3.0384553548942734,0.002970346648075939,20.842,20.904,Micro-Vickers,log_ratio,66,Micro-Vickers|SN=710-655|scale=HV 0.05|F=0.4905N|mag=50X,50X,HV 0.05,0.05,0.4905,,710-655
3.0324134376334366,-0.0014700746119533648,20.7625,20.732,Micro-Vickers,log_ratio,67,Micro-Vickers|SN=710-655|scale=HV 0.05|F=0.4905N|mag=50X,50X,HV 0.05,0.05,0.4905,,710-655
3.0436631998564403,0.0037174764001326466,20.942999999999998,21.021,Micro-Vickers,log_ratio,68,Micro-Vickers|SN=710-655|scale=HV 0.05|F=0.4905N|mag=50X,50X,HV 0.05,0.05,0.4905,,710-655
4.548086147239052,0.0016198793397261824,94.375,94.52799999999999,Micro-Vickers,log_ratio,69,Micro-Vickers|SN=711-081|scale=HV 0.5|F=4.905N|mag=50X,50X,HV 0.5,0.5,4.905,,711-081
4.5351062708654855,0.0025741834483143933,93.1135,93.3535,Micro-Vickers,log_ratio,70,Micro-Vickers|SN=711-081|scale=HV 0.5|F=4.905N|mag=50X,50X,HV 0.5,0.5,4.905,,711-081
4.5456934779239715,0.0004085931980970514,94.2065,94.245,Micro-Vickers,log_ratio,71,Micro-Vickers|SN=711-081|scale=HV 0.5|F=4.905N|mag=50X,50X,HV 0.5,0.5,4.905,,711-081
3.988154436366588,-0.002122129782927029,54.0125,53.897999999999996,Micro-Vickers,log_ratio,72,Micro-Vickers|SN=706-437|scale=HV 0.5|F=4.905N|mag=50X,50X,HV 0.5,0.5,4.905,,706-437
3.985133557668002,0.001989125533853997,53.739000000000004,53.846000000000004,Micro-Vickers,log_ratio,73,Micro-Vickers|SN=706-437|scale=HV 0.5|F=4.905N|mag=50X,50X,HV 0.5,0.5,4.905,,706-437
3.9924863164525806,0.0026019815564106707,54.119,54.260000000000005,Micro-Vickers,log_ratio,74,Micro-Vickers|SN=706-437|scale=HV 0.5|F=4.905N|mag=50X,50X,HV 0.5,0.5,4.905,,706-437
3.76052369296542,0.003769988873262964,42.89,43.05200000000001,Micro-Vickers,log_ratio,75,Micro-Vickers|SN=711-246|scale=HV 0.5|F=4.905N|mag=50X,50X,HV 0.5,0.5,4.905,,711-246
