Repository: agovicamar10-blip/rms-tracind-hardness-validation

# RMS indentation validation

This repository contains a reproducible Python/Jupyter workflow for the Research
Mobility Support work connected to EURAMET project 22RPT01 TracInd BVK-H. The
analysis compares manual and automatic GSV HARDNESS indentation measurements,
performs agreement and uncertainty-screening analyses, and runs an independent
calibrated image-processing workflow on the supplied indentation images.

## Repository structure

```text
data/
  Hardness_measurement_results.xlsx
docs/
  APPLICATION.docx
  RMS Sampling.docx
  Research Mobility Support (RMS) Applicants Guide.pdf
  22RPT01 Tracind BVK-H Annex 1 v1.0.pdf
images/
  indentations/
  calibration/
notebooks/

File: tables/Clean_Knoop.csv
method,original_sheet,excel_row,serial_number,hardness_scale_raw,position,applied_force_n,magnification_raw,manual_d_um,manual_hardness,automatic_d_um,automatic_hardness,delta_um,delta_percent,magnification,hardness_scale,hardness_level,ball_diameter_mm,series_id,record_id
Knoop,Knoop,3,711-081,HK 0.05,1.0,0.4905,50x,79.238,,,,,,50X,HK 0.05,0.05,,Knoop|SN=711-081|scale=HK 0.05|F=0.4905N|mag=50X,Knoop|711-081|HK 0.05|1|row3
Knoop,Knoop,4,711-081,HK 0.05,2.0,0.4905,50x,81.54,,,,,,50X,HK 0.05,0.05,,Knoop|SN=711-081|scale=HK 0.05|F=0.4905N|mag=50X,Knoop|711-081|HK 0.05|2|row4
Knoop,Knoop,5,711-081,HK 0.05,3.0,0.4905,50x,81.6,,,,,,50X,HK 0.05,0.05,,Knoop|SN=711-081|scale=HK 0.05|F=0.4905N|mag=50X,Knoop|711-081|HK 0.05|3|row5
Knoop,Knoop,6,711-246,HK 0.05,1.0,0.4905,50x,36.686,,,,,,50X,HK 0.05,0.05,,Knoop|SN=711-246|scale=HK 0.05|F=0.4905N|mag=50X,Knoop|711-246|HK 0.05|1|row6
Knoop,Knoop,7,711-246,HK 0.05,2.0,0.4905,50x,36.54,,,,,,50X,HK 0.05,0.05,,Knoop|SN=711-246|scale=HK 0.05|F=0.4905N|mag=50X,Knoop|711-246|HK 0.05|2|row7
Knoop,Knoop,8,711-246,HK 0.05,3.0,0.4905,50x,36.103,,,,,,50X,HK 0.05,0.05,,Knoop|SN=711-246|scale=HK 0.05|F=0.4905N|mag=50X,Knoop|711-246|HK 0.05|3|row8
Knoop,Knoop,9,709-293,HK 0.05,1.0,0.4905,50x,28.275,,,,,,50X,HK 0.05,0.05,,Knoop|SN=709-293|scale=HK 0.05|F=0.4905N|mag=50X,Knoop|709-293|HK 0.05|1|row9
Knoop,Knoop,10,709-293,HK 0.05,2.0,0.4905,50x,28.515,,,,,,50X,HK 0.05,0.05,,Knoop|SN=709-293|scale=HK 0.05|F=0.4905N|mag=50X,Knoop|709-293|HK 0.05|2|row10
Knoop,Knoop,11,709-293,HK 0.05,3.0,0.4905,50x,28.493,,,,,,50X,HK 0.05,0.05,,Knoop|SN=709-293|scale=HK 0.05|F=0.4905N|mag=50X,Knoop|709-293|HK 0.05|3|row11
Knoop,Knoop,12,711-081,HK 1,1.0,9.81,10x,372.77,,,,,,10X,HK 1,1,,Knoop|SN=711-081|scale=HK 1|F=9.81N|mag=10X,Knoop|711-081|HK 1|1|row12
Knoop,Knoop,13,711-081,HK 1,2.0,9.81,10x,372.321,,,,,,10X,HK 1,1,,Knoop|SN=711-081|scale=HK 1|F=9.81N|mag=10X,Knoop|711-081|HK 1|2|row13
Knoop,Knoop,14,711-081,HK 1,3.0,9.81,10x,370.76,,,,,,10X,HK 1,1,,Knoop|SN=711-081|scale=HK 1|F=9.81N|mag=10X,Knoop|711-081|HK 1|3|row14
Knoop,Knoop,15,711-081,HK 1,1.0,9.81,20x,372.629,,,,,,20X,HK 1,1,,Knoop|SN=711-081|scale=HK 1|F=9.81N|mag=20X,Knoop|711-081|HK 1|1|row15
Knoop,Knoop,16,711-081,HK 1,2.0,9.81,20x,372.141,,,,,,20X,HK 1,1,,Knoop|SN=711-081|scale=HK 1|F=9.81N|mag=20X,Knoop|711-081|HK 1|2|row16
Knoop,Knoop,17,711-081,HK 1,3.0,9.81,20x,370.888,,,,,,20X,HK 1,1,,Knoop|SN=711-081|scale=HK 1|F=9.81N|mag=20X,Knoop|711-081|HK 1|3|row17
Knoop,Knoop,18,711-246,HK 1,1.0,9.81,20x,168.648,,,,,,20X,HK 1,1,,Knoop|SN=711-246|scale=HK 1|F=9.81N|mag=20X,Knoop|711-246|HK 1|1|row18
Knoop,Knoop,19,711-246,HK 1,2.0,9.81,20x,168.246,,,,,,20X,HK 1,1,,Knoop|SN=711-246|scale=HK 1|F=9.81N|mag=20X,Knoop|711-246|HK 1|2|row19
Knoop,Knoop,20,711-246,HK 1,3.0,9.81,20x,168.975,,,,,,20X,HK 1,1,,Knoop|SN=711-246|scale=HK 1|F=9.81N|mag=20X,Knoop|711-246|HK 1|3|row20
Knoop,Knoop,21,709-293,HK 1,1.0,9.81,20x,130.027,,,,,,20X,HK 1,1,,Knoop|SN=709-293|scale=HK 1|F=9.81N|mag=20X,Knoop|709-293|HK 1|1|row21
Knoop,Knoop,22,709-293,HK 1,2.0,9.81,20x,130.271,,,,,,20X,HK 1,1,,Knoop|SN=709-293|scale=HK 1|F=9.81N|mag=20X,Knoop|709-293|HK 1|2|row22
Knoop,Knoop,23,709-293,HK 1,3.0,9.81,20x,130.674,,,,,,20X,HK 1,1,,Knoop|SN=709-293|scale=HK 1|F=9.81N|mag=20X,Knoop|709-293|HK 1|3|row23
Knoop,Knoop,24,711-081,HK 2,1.0,19.62,10x,530.591,,,,,,10X,HK 2,2,,Knoop|SN=711-081|scale=HK 2|F=19.62N|mag=10X,Knoop|711-081|HK 2|1|row24
Knoop,Knoop,25,711-081,HK 2,2.0,19.62,10x,533.922,,,,,,10X,HK 2,2,,Knoop|SN=711-081|scale=HK 2|F=19.62N|mag=10X,Knoop|711-081|HK 2|2|row25
Knoop,Knoop,26,711-081,HK 2,3.0,19.62,10x,531.51,,,,,,10X,HK 2,2,,Knoop|SN=711-081|scale=HK 2|F=19.62N|mag=10X,Knoop|711-081|HK 2|3|row26
Knoop,Knoop,27,711-081,HK 2,1.0,19.62,20x,529.435,,,,,,20X,HK 2,2,,Knoop|SN=711-081|scale=HK 2|F=19.62N|mag=20X,Knoop|711-081|HK 2|1|row27
Knoop,Knoop,28,711-081,HK 2,2.0,19.62,20x,532.945,,,,,,20X,HK 2,2,,Knoop|SN=711-081|scale=HK 2|F=19.62N|mag=20X,Knoop|711-081|HK 2|2|row28
Knoop,Knoop,29,711-081,HK 2,3.0,19.62,20x,530.498,,,,,,20X,HK 2,2,,Knoop|SN=711-081|scale=HK 2|F=19.62N|mag=20X,Knoop|711-081|HK 2|3|row29
Knoop,Knoop,30,711-246,HK 2,1.0,19.62,20x,238.966,,,,,,20X,HK 2,2,,Knoop|SN=711-246|scale=HK 2|F=19.62N|mag=20X,Knoop|711-246|HK 2|1|row30
Knoop,Knoop,31,711-246,HK 2,2.0,19.62,20x,238.601,,,,,,20X,HK 2,2,,Knoop|SN=711-246|scale=HK 2|F=19.62N|mag=20X,Knoop|711-246|HK 2|2|row31
Knoop,Knoop,32,711-246,HK 2,3.0,19.62,20x,238.283,,,,,,20X,HK 2,2,,Knoop|SN=711-246|scale=HK 2|F=19.62N|mag=20X,Knoop|711-246|HK 2|3|row32
Knoop,Knoop,33,709-293,HK 2,1.0,19.62,20x,185.244,,,,,,20X,HK 2,2,,Knoop|SN=709-293|scale=HK 2|F=19.62N|mag=20X,Knoop|709-293|HK 2|1|row33
Knoop,Knoop,34,709-293,HK 2,2.0,19.62,20x,185.156,,,,,,20X,HK 2,2,,Knoop|SN=709-293|scale=HK 2|F=19.62N|mag=20X,Knoop|709-293|HK 2|2|row34
Knoop,Knoop,35,709-293,HK 2,3.0,19.62,20x,186.143,,,,,,20X,HK 2,2,,Knoop|SN=709-293|scale=HK 2|F=19.62N|mag=20X,Knoop|709-293|HK 2|3|row35

File: tables/Deming.csv
method,model,lambda_ratio,n,intercept,slope,residual_sd,intercept_ci_low,intercept_ci_high,slope_ci_low,slope_ci_high,measurand
Brinell,unweighted_deming,0.5,36,4.881729838823048,1.0046895971995706,13.49098846091774,-1.9772057456652248,13.009448722925761,1.0026049792057639,1.0161274453415423,individual_dimension
Brinell,unweighted_deming,1.0,36,4.900686302969689,1.0046769179738768,13.490888768802632,-1.9614979557824255,13.055107246963845,1.0025864070110002,1.0160948494713034,individual_dimension
Brinell,unweighted_deming,2.0,36,4.919701586498832,1.0046641994062349,13.490817231608213,-1.9456165254046651,13.100855418346221,1.0025744315538159,1.0160619058958789,individual_dimension
Micro-Vickers,unweighted_deming,0.5,54,-0.20444842912851868,1.002159599991164,0.26374299767998544,-0.4452903285986295,0.05466863498705851,0.9980616815703084,1.0042043749110947,individual_dimension
Micro-Vickers,unweighted_deming,1.0,54,-0.2039870138825819,1.0021528592386344,0.263741961044351,-0.44446248156081686,0.05531621708849048,0.9980497435519426,1.004190027236876,individual_dimension
Micro-Vickers,unweighted_deming,2.0,54,-0.20352493973861385,1.002146108860353,0.2637412190186605,-0.4437676618762712,0.05596347871785436,0.9980378212023567,1.0041788152042392,individual_dimension
Vickers,unweighted_deming,0.5,60,-0.19842991968067736,1.0004334114592661,0.3496700917188124,-0.3828686015988382,0.0019190542996838356,0.9999830287430772,1.0007679806203538,individual_dimension
Vickers,unweighted_deming,1.0,60,-0.19830819010252299,1.000433105559638,0.3496700293283302,-0.3827415712627328,0.0020815329128595016,0.99998223059198,1.0007675476844031,individual_dimension
Vickers,unweighted_deming,2.0,60,-0.1981864254162815,1.0004327995717854,0.3496699847446027,-0.3826144847282308,0.002244021582347928,0.9999814324509739,1.000767114527147,individual_dimension
Brinell,unweighted_deming,0.5,12,-1.148679958183095,0.9881701958611699,6.221842069815853,-4.6491090419891865,7.88572621697675,0.9437620024248335,1.0022730077917734,series_mean_hardness
Brinell,unweighted_deming,1.0,12,-1.0705509283580454,0.9879131768795997,6.220907237650994,-4.568863619543801,7.920639949054745,0.9433101351204063,1.0022077387407935,series_mean_hardness
Brinell,unweighted_deming,2.0,12,-0.9930729660018187,0.987658299697283,6.220247744382128,-4.553244120254678,7.953963900790893,0.942875706901667,1.0021805573219635,series_mean_hardness
Micro-Vickers,unweighted_deming,0.5,18,-2.7699876925311173,1.0121291432638329,6.541809307377882,-7.853294886016004,-0.10208519519247457,1.001692799267924,1.0271189497911322,series_mean_hardness
Micro-Vickers,unweighted_deming,1.0,18,-2.738498735737437,1.0120601322768537,6.541546582727428,-7.804288400454102,-0.09474837317186674,1.0016826560806622,1.0269815753286515,series_mean_hardness
Micro-Vickers,unweighted_deming,2.0,18,-2.706759274625938,1.011990572286288,6.541356699674384,-7.736551201943692,-0.08740869384659972,1.0016725016247405,1.0268253422661948,series_mean_hardness
Vickers,unweighted_deming,0.5,20,-1.528463378993706,1.004175608726407,1.4945117382162494,-2.7492647278633924,-0.7443568937657191,1.0019953411255131,1.0064684740834264,series_mean_hardness
Vickers,unweighted_deming,1.0,20,-1.5259117028873561,1.0041706870675662,1.4945074509637402,-2.7425134291015865,-0.7433793253520649,1.0019895906137803,1.006465441908576,series_mean_hardness
Vickers,unweighted_deming,2.0,20,-1.5233529494295226,1.0041657517579683,1.4945043760127046,-2.7357328323467316,-0.7424005381636435,1.0019838325085202,1.0064604944539925,series_mean_hardness

File: tables/Repeatability_Summary.csv
method,source,magnification,series_count,mean_sd_um,median_sd_um,mean_abs_d1_minus_d2_um
Brinell,automatic,10X,1,21.39485866588835,21.39485866588835,40.62999999999996
Brinell,automatic,20X,11,5.6574846532886705,1.8837035550567203,7.469575757575722
Brinell,manual,10X,1,1.33009833596361,1.33009833596361,1.1236666666666981
Brinell,manual,20X,11,2.6927118625055075,1.1730256817308,1.5443333333333678
Micro-Vickers,automatic,20X,3,0.7991640867486188,0.4751016557888797,0.908555555555561
Micro-Vickers,automatic,50X,15,0.4374289447277024,0.29729446681699556,0.4635111111111105
Micro-Vickers,manual,20X,3,0.7894556629667816,0.47771234371045374,0.9062222222222182
Micro-Vickers,manual,50X,15,0.35824372752261807,0.2510717029057631,0.36279999999999923
Vickers,automatic,20X,18,0.7625617534312908,0.3636681061522413,0.6546111111111141
Vickers,automatic,50X,2,0.6265543753538277,0.6265543753538277,0.35349999999999915
Vickers,manual,20X,18,0.7052121272513069,0.3560116892920968,0.5898333333333354
Vickers,manual,50X,2,0.19763061850088193,0.19763061850088193,0.1426666666666634

File: tables/Bland_Altman_Points.csv (part 2 of 2)
pair_mean,difference,manual,automatic,method,representation,source_index,series_id,magnification,hardness_scale,hardness_level,applied_force_n,ball_diameter_mm,serial_number
3.7468354272438766,-0.0017576251819040323,42.424,42.3495,Micro-Vickers,log_ratio,76,Micro-Vickers|SN=711-246|scale=HV 0.5|F=4.905N|mag=50X,50X,HV 0.5,0.5,4.905,,711-246
3.7550781062547154,0.011383368608252287,42.495000000000005,42.9815,Micro-Vickers,log_ratio,77,Micro-Vickers|SN=711-246|scale=HV 0.5|F=4.905N|mag=50X,50X,HV 0.5,0.5,4.905,,711-246
3.557516495842326,-0.00788286751857692,35.2145,34.938,Micro-Vickers,log_ratio,78,Micro-Vickers|SN=710-106|scale=HV 0.5|F=4.905N|mag=50X,50X,HV 0.5,0.5,4.905,,710-106
3.5630460884120403,0.002580061254592092,35.225,35.316,Micro-Vickers,log_ratio,79,Micro-Vickers|SN=710-106|scale=HV 0.5|F=4.905N|mag=50X,50X,HV 0.5,0.5,4.905,,710-106
3.550555608723826,-0.004406779493732582,34.909499999999994,34.756,Micro-Vickers,log_ratio,80,Micro-Vickers|SN=710-106|scale=HV 0.5|F=4.905N|mag=50X,50X,HV 0.5,0.5,4.905,,710-106
3.4296854688214897,0.004179226609607234,30.8025,30.9315,Micro-Vickers,log_ratio,81,Micro-Vickers|SN=709-293|scale=HV 0.5|F=4.905N|mag=50X,50X,HV 0.5,0.5,4.905,,709-293
3.42734382938877,0.0017697826488314305,30.7675,30.822000000000003,Micro-Vickers,log_ratio,82,Micro-Vickers|SN=709-293|scale=HV 0.5|F=4.905N|mag=50X,50X,HV 0.5,0.5,4.905,,709-293
3.419518400994215,-0.0037473759069190926,30.612,30.497500000000002,Micro-Vickers,log_ratio,83,Micro-Vickers|SN=709-293|scale=HV 0.5|F=4.905N|mag=50X,50X,HV 0.5,0.5,4.905,,709-293
4.89823473705103,0.0020141294210205274,133.918,134.188,Micro-Vickers,log_ratio,84,Micro-Vickers|SN=711-081|scale=HV 1|F=9.81N|mag=20X,20X,HV 1,1,9.81,,711-081
4.8998637871673,0.0008117881008695704,134.21699999999998,134.326,Micro-Vickers,log_ratio,85,Micro-Vickers|SN=711-081|scale=HV 1|F=9.81N|mag=20X,20X,HV 1,1,9.81,,711-081
4.893773708688112,2.6225823071435173e-05,133.4545,133.458,Micro-Vickers,log_ratio,86,Micro-Vickers|SN=711-081|scale=HV 1|F=9.81N|mag=20X,20X,HV 1,1,9.81,,711-081
4.351862833811518,-0.0027440337741717613,77.7295,77.51650000000001,Micro-Vickers,log_ratio,87,Micro-Vickers|SN=706-437|scale=HV 1|F=9.81N|mag=50X,50X,HV 1,1,9.81,,706-437
4.323382908105936,-0.005958098977456139,75.6685,75.219,Micro-Vickers,log_ratio,88,Micro-Vickers|SN=706-437|scale=HV 1|F=9.81N|mag=50X,50X,HV 1,1,9.81,,706-437
4.336227544520408,-0.005522200923808285,76.63,76.208,Micro-Vickers,log_ratio,89,Micro-Vickers|SN=706-437|scale=HV 1|F=9.81N|mag=50X,50X,HV 1,1,9.81,,706-437
4.109434289755091,0.00033654971197893957,60.902,60.9225,Micro-Vickers,log_ratio,90,Micro-Vickers|SN=711-246|scale=HV 1|F=9.81N|mag=50X,50X,HV 1,1,9.81,,711-246
4.098563593112914,-0.010455745868394928,60.569500000000005,59.939499999999995,Micro-Vickers,log_ratio,91,Micro-Vickers|SN=711-246|scale=HV 1|F=9.81N|mag=50X,50X,HV 1,1,9.81,,711-246
4.094773189906233,-0.0018908557380248325,60.0825,59.969,Micro-Vickers,log_ratio,92,Micro-Vickers|SN=711-246|scale=HV 1|F=9.81N|mag=50X,50X,HV 1,1,9.81,,711-246
3.9217044813429247,-0.00718013255692318,50.668,50.3055,Micro-Vickers,log_ratio,93,Micro-Vickers|SN=710-106|scale=HV 1|F=9.81N|mag=50X,50X,HV 1,1,9.81,,710-106
3.9159514023798847,-0.005558115390435159,50.3365,50.0575,Micro-Vickers,log_ratio,94,Micro-Vickers|SN=710-106|scale=HV 1|F=9.81N|mag=50X,50X,HV 1,1,9.81,,710-106
3.9095945678047723,-0.006636083616413213,50.0445,49.713499999999996,Micro-Vickers,log_ratio,95,Micro-Vickers|SN=710-106|scale=HV 1|F=9.81N|mag=50X,50X,HV 1,1,9.81,,710-106
3.799842957676092,-0.01812292307145258,45.101,44.291,Micro-Vickers,log_ratio,96,Micro-Vickers|SN=709-293|scale=HV 1|F=9.81N|mag=50X,50X,HV 1,1,9.81,,709-293
3.79745927882943,-0.01891746769537317,45.0115,44.168000000000006,Micro-Vickers,log_ratio,97,Micro-Vickers|SN=709-293|scale=HV 1|F=9.81N|mag=50X,50X,HV 1,1,9.81,,709-293
3.8057397054296587,-0.011599522840330945,45.22,44.698499999999996,Micro-Vickers,log_ratio,98,Micro-Vickers|SN=709-293|scale=HV 1|F=9.81N|mag=50X,50X,HV 1,1,9.81,,709-293
5.247252852101022,0.0010629146433220882,189.9425,190.1445,Micro-Vickers,log_ratio,99,Micro-Vickers|SN=711-081|scale=HV 2|F=19.62N|mag=20X,20X,HV 2,2,19.62,,711-081
5.2354261814831595,0.0022602730202327947,187.59699999999998,188.0215,Micro-Vickers,log_ratio,100,Micro-Vickers|SN=711-081|scale=HV 2|F=19.62N|mag=20X,20X,HV 2,2,19.62,,711-081
5.2502197200254095,0.0021064153752741177,190.4075,190.809,Micro-Vickers,log_ratio,101,Micro-Vickers|SN=711-081|scale=HV 2|F=19.62N|mag=20X,20X,HV 2,2,19.62,,711-081
4.6876276441381215,0.0004374040370764831,108.5715,108.619,Micro-Vickers,log_ratio,102,Micro-Vickers|SN=706-437|scale=HV 2|F=19.62N|mag=20X,20X,HV 2,2,19.62,,706-437
4.681482830206946,-0.0005559158857151303,107.96000000000001,107.9,Micro-Vickers,log_ratio,103,Micro-Vickers|SN=706-437|scale=HV 2|F=19.62N|mag=20X,20X,HV 2,2,19.62,,706-437
4.679124306056685,0.0008497735609562795,107.63,107.72149999999999,Micro-Vickers,log_ratio,104,Micro-Vickers|SN=706-437|scale=HV 2|F=19.62N|mag=20X,20X,HV 2,2,19.62,,706-437
4.438140893596209,-0.001288149792563864,84.672,84.563,Micro-Vickers,log_ratio,105,Micro-Vickers|SN=711-246|scale=HV 2|F=19.62N|mag=50X,50X,HV 2,2,19.62,,711-246
4.442933507328819,-0.0007056831305272127,85.054,84.994,Micro-Vickers,log_ratio,106,Micro-Vickers|SN=711-246|scale=HV 2|F=19.62N|mag=50X,50X,HV 2,2,19.62,,711-246
4.4431775826264825,-0.0002175325352000712,85.054,85.0355,Micro-Vickers,log_ratio,107,Micro-Vickers|SN=711-246|scale=HV 2|F=19.62N|mag=50X,50X,HV 2,2,19.62,,711-246
4.259587028103754,-0.0005863176243385837,70.8015,70.75999999999999,Micro-Vickers,log_ratio,108,Micro-Vickers|SN=710-106|scale=HV 2|F=19.62N|mag=50X,50X,HV 2,2,19.62,,710-106
4.258587539576106,-0.0049002894682228515,70.8835,70.537,Micro-Vickers,log_ratio,109,Micro-Vickers|SN=710-106|scale=HV 2|F=19.62N|mag=50X,50X,HV 2,2,19.62,,710-106
4.2563929529930355,-0.005010268399389339,70.732,70.3785,Micro-Vickers,log_ratio,110,Micro-Vickers|SN=710-106|scale=HV 2|F=19.62N|mag=50X,50X,HV 2,2,19.62,,710-106
4.154235345852617,0.0013735565101757885,63.6595,63.747,Micro-Vickers,log_ratio,111,Micro-Vickers|SN=709-293|scale=HV 2|F=19.62N|mag=50X,50X,HV 2,2,19.62,,709-293
4.147067453545848,-0.00021344464157113663,63.254999999999995,63.2415,Micro-Vickers,log_ratio,112,Micro-Vickers|SN=709-293|scale=HV 2|F=19.62N|mag=50X,50X,HV 2,2,19.62,,709-293
4.138322213430417,-0.0051756358780084,62.86,62.5355,Micro-Vickers,log_ratio,113,Micro-Vickers|SN=709-293|scale=HV 2|F=19.62N|mag=50X,50X,HV 2,2,19.62,,709-293
184.1415,0.43600000000000705,183.9235,184.3595,Vickers,absolute,0,Vickers|SN=293-250|scale=HV 3|F=29.43N|mag=20X,20X,HV 3,3,29.43,,293-250
184.93375,-0.44350000000002865,185.15550000000002,184.712,Vickers,absolute,1,Vickers|SN=293-250|scale=HV 3|F=29.43N|mag=20X,20X,HV 3,3,29.43,,293-250
184.65825,0.13750000000001705,184.5895,184.727,Vickers,absolute,2,Vickers|SN=293-250|scale=HV 3|F=29.43N|mag=20X,20X,HV 3,3,29.43,,293-250
135.4025,0.08999999999997499,135.35750000000002,135.4475,Vickers,absolute,3,Vickers|SN=294-367|scale=HV 3|F=29.43N|mag=20X,20X,HV 3,3,29.43,,294-367
134.78924999999998,-0.0004999999999881766,134.78949999999998,134.789,Vickers,absolute,4,Vickers|SN=294-367|scale=HV 3|F=29.43N|mag=20X,20X,HV 3,3,29.43,,294-367
135.0375,-0.002999999999985903,135.039,135.036,Vickers,absolute,5,Vickers|SN=294-367|scale=HV 3|F=29.43N|mag=20X,20X,HV 3,3,29.43,,294-367
103.93925,0.37350000000000705,103.7525,104.126,Vickers,absolute,6,Vickers|SN=294-481|scale=HV 3|F=29.43N|mag=20X,20X,HV 3,3,29.43,,294-481
103.93525,0.27949999999999875,103.7955,104.075,Vickers,absolute,7,Vickers|SN=294-481|scale=HV 3|F=29.43N|mag=20X,20X,HV 3,3,29.43,,294-481
104.27725,0.4124999999999943,104.071,104.48349999999999,Vickers,absolute,8,Vickers|SN=294-481|scale=HV 3|F=29.43N|mag=20X,20X,HV 3,3,29.43,,294-481
86.89349999999999,-0.5259999999999962,87.1565,86.6305,Vickers,absolute,9,Vickers|SN=216-610|scale=HV 3|F=29.43N|mag=50X,50X,HV 3,3,29.43,,216-610
87.983,0.35599999999999454,87.805,88.161,Vickers,absolute,10,Vickers|SN=216-610|scale=HV 3|F=29.43N|mag=50X,50X,HV 3,3,29.43,,216-610
87.17,-0.6730000000000018,87.5065,86.8335,Vickers,absolute,11,Vickers|SN=216-610|scale=HV 3|F=29.43N|mag=50X,50X,HV 3,3,29.43,,216-610
78.12375,-0.2365000000000066,78.242,78.0055,Vickers,absolute,12,Vickers|SN=221-101|scale=HV 3|F=29.43N|mag=50X,50X,HV 3,3,29.43,,221-101
77.85900000000001,-0.6420000000000101,78.18,77.538,Vickers,absolute,13,Vickers|SN=221-101|scale=HV 3|F=29.43N|mag=50X,50X,HV 3,3,29.43,,221-101
78.2405,0.27899999999999636,78.101,78.38,Vickers,absolute,14,Vickers|SN=221-101|scale=HV 3|F=29.43N|mag=50X,50X,HV 3,3,29.43,,221-101
478.07624999999996,-0.7164999999999395,478.43449999999996,477.718,Vickers,absolute,15,Vickers|SN=293-250|scale=HV 20|F=196.2N|mag=20X,20X,HV 20,20,196.2,,293-250
481.75775,0.6814999999999714,481.41700000000003,482.0985,Vickers,absolute,16,Vickers|SN=293-250|scale=HV 20|F=196.2N|mag=20X,20X,HV 20,20,196.2,,293-250
478.07574999999997,0.1794999999999618,477.986,478.16549999999995,Vickers,absolute,17,Vickers|SN=293-250|scale=HV 20|F=196.2N|mag=20X,20X,HV 20,20,196.2,,293-250
349.5155,0.5540000000000305,349.2385,349.7925,Vickers,absolute,18,Vickers|SN=294-367|scale=HV 20|F=196.2N|mag=20X,20X,HV 20,20,196.2,,294-367
349.54525,0.02749999999997499,349.5315,349.55899999999997,Vickers,absolute,19,Vickers|SN=294-367|scale=HV 20|F=196.2N|mag=20X,20X,HV 20,20,196.2,,294-367
348.94599999999997,0.2559999999999718,348.818,349.07399999999996,Vickers,absolute,20,Vickers|SN=294-367|scale=HV 20|F=196.2N|mag=20X,20X,HV 20,20,196.2,,294-367
269.91525,-0.015499999999974534,269.923,269.9075,Vickers,absolute,21,Vickers|SN=294-481|scale=HV 20|F=196.2N|mag=20X,20X,HV 20,20,196.2,,294-481
269.748,-0.22699999999997544,269.8615,269.6345,Vickers,absolute,22,Vickers|SN=294-481|scale=HV 20|F=196.2N|mag=20X,20X,HV 20,20,196.2,,294-481
270.35749999999996,-0.28899999999998727,270.50199999999995,270.21299999999997,Vickers,absolute,23,Vickers|SN=294-481|scale=HV 20|F=196.2N|mag=20X,20X,HV 20,20,196.2,,294-481
227.72025,-0.0024999999999977263,227.7215,227.719,Vickers,absolute,24,Vickers|SN=216-610|scale=HV 20|F=196.2N|mag=20X,20X,HV 20,20,196.2,,216-610
227.3155,-0.657999999999987,227.6445,226.9865,Vickers,absolute,25,Vickers|SN=216-610|scale=HV 20|F=196.2N|mag=20X,20X,HV 20,20,196.2,,216-610
226.8995,-0.1910000000000025,226.995,226.804,Vickers,absolute,26,Vickers|SN=216-610|scale=HV 20|F=196.2N|mag=20X,20X,HV 20,20,196.2,,216-610
202.724,0.07399999999998386,202.687,202.761,Vickers,absolute,27,Vickers|SN=221-101|scale=HV 20|F=196.2N|mag=20X,20X,HV 20,20,196.2,,221-101
202.92775,-0.25549999999998363,203.0555,202.8,Vickers,absolute,28,Vickers|SN=221-101|scale=HV 20|F=196.2N|mag=20X,20X,HV 20,20,196.2,,221-101
202.42975,-0.5854999999999961,202.7225,202.137,Vickers,absolute,29,Vickers|SN=221-101|scale=HV 20|F=196.2N|mag=20X,20X,HV 20,20,196.2,,221-101
756.77025,0.5985000000000582,756.471,757.0695000000001,Vickers,absolute,30,Vickers|SN=293-250|scale=HV 50|F=490.5N|mag=20X,20X,HV 50,50,490.5,,293-250
759.0805,0.40399999999999636,758.8785,759.2825,Vickers,absolute,31,Vickers|SN=293-250|scale=HV 50|F=490.5N|mag=20X,20X,HV 50,50,490.5,,293-250
753.5029999999999,0.15999999999996817,753.423,753.583,Vickers,absolute,32,Vickers|SN=293-250|scale=HV 50|F=490.5N|mag=20X,20X,HV 50,50,490.5,,293-250
551.74625,0.4674999999999727,551.5125,551.98,Vickers,absolute,33,Vickers|SN=294-367|scale=HV 50|F=490.5N|mag=20X,20X,HV 50,50,490.5,,294-367
552.0902500000001,-0.20849999999995816,552.1945000000001,551.9860000000001,Vickers,absolute,34,Vickers|SN=294-367|scale=HV 50|F=490.5N|mag=20X,20X,HV 50,50,490.5,,294-367
551.3025,-0.1410000000000764,551.373,551.232,Vickers,absolute,35,Vickers|SN=294-367|scale=HV 50|F=490.5N|mag=20X,20X,HV 50,50,490.5,,294-367
426.41275,0.1754999999999427,426.32500000000005,426.5005,Vickers,absolute,36,Vickers|SN=294-481|scale=HV 50|F=490.5N|mag=20X,20X,HV 50,50,490.5,,294-481
426.95950000000005,0.4989999999999668,426.71000000000004,427.209,Vickers,absolute,37,Vickers|SN=294-481|scale=HV 50|F=490.5N|mag=20X,20X,HV 50,50,490.5,,294-481
426.65625,0.15949999999998,426.5765,426.736,Vickers,absolute,38,Vickers|SN=294-481|scale=HV 50|F=490.5N|mag=20X,20X,HV 50,50,490.5,,294-481
360.298,-0.17399999999997817,360.385,360.211,Vickers,absolute,39,Vickers|SN=216-610|scale=HV 50|F=490.5N|mag=20X,20X,HV 50,50,490.5,,216-610
360.6465,-0.21699999999998454,360.755,360.538,Vickers,absolute,40,Vickers|SN=216-610|scale=HV 50|F=490.5N|mag=20X,20X,HV 50,50,490.5,,216-610
360.9525,-0.4390000000000782,361.172,360.73299999999995,Vickers,absolute,41,Vickers|SN=216-610|scale=HV 50|F=490.5N|mag=20X,20X,HV 50,50,490.5,,216-610
321.3145,-0.8909999999999627,321.76,320.869,Vickers,absolute,42,Vickers|SN=221-101|scale=HV 50|F=490.5N|mag=20X,20X,HV 50,50,490.5,,221-101
321.69425,-0.5074999999999363,321.948,321.44050000000004,Vickers,absolute,43,Vickers|SN=221-101|scale=HV 50|F=490.5N|mag=20X,20X,HV 50,50,490.5,,221-101
321.57,-0.26400000000001,321.702,321.438,Vickers,absolute,44,Vickers|SN=221-101|scale=HV 50|F=490.5N|mag=20X,20X,HV 50,50,490.5,,221-101
1069.108,0.32900000000017826,1068.9434999999999,1069.2725,Vickers,absolute,45,Vickers|SN=293-250|scale=HV 100|F=981N|mag=20X,20X,HV 100,100,981.0,,293-250
1072.5722500000002,0.2535000000000309,1072.4455,1072.699,Vickers,absolute,46,Vickers|SN=293-250|scale=HV 100|F=981N|mag=20X,20X,HV 100,100,981.0,,293-250
1066.46,0.28099999999994907,1066.3195,1066.6005,Vickers,absolute,47,Vickers|SN=293-250|scale=HV 100|F=981N|mag=20X,20X,HV 100,100,981.0,,293-250
781.8565,0.14000000000010004,781.7864999999999,781.9265,Vickers,absolute,48,Vickers|SN=294-367|scale=HV 100|F=981N|mag=20X,20X,HV 100,100,981.0,,294-367
781.5282500000001,0.4215000000000373,781.3175,781.739,Vickers,absolute,49,Vickers|SN=294-367|scale=HV 100|F=981N|mag=20X,20X,HV 100,100,981.0,,294-367
781.3924999999999,0.10500000000001819,781.3399999999999,781.4449999999999,Vickers,absolute,50,Vickers|SN=294-367|scale=HV 100|F=981N|mag=20X,20X,HV 100,100,981.0,,294-367
605.8285,-0.20199999999999818,605.9295,605.7275,Vickers,absolute,51,Vickers|SN=294-481|scale=HV 100|F=981N|mag=20X,20X,HV 100,100,981.0,,294-481
606.3255,0.07899999999995089,606.2860000000001,606.365,Vickers,absolute,52,Vickers|SN=294-481|scale=HV 100|F=981N|mag=20X,20X,HV 100,100,981.0,,294-481
604.73075,-0.3774999999999409,604.9195,604.542,Vickers,absolute,53,Vickers|SN=294-481|scale=HV 100|F=981N|mag=20X,20X,HV 100,100,981.0,,294-481
511.3195,-0.05499999999994998,511.347,511.29200000000003,Vickers,absolute,54,Vickers|SN=216-610|scale=HV 100|F=981N|mag=20X,20X,HV 100,100,981.0,,216-610
510.74625000000003,-0.20750000000003865,510.85,510.6425,Vickers,absolute,55,Vickers|SN=216-610|scale=HV 100|F=981N|mag=20X,20X,HV 100,100,981.0,,216-610
511.41675,-0.16849999999999454,511.501,511.3325,Vickers,absolute,56,Vickers|SN=216-610|scale=HV 100|F=981N|mag=20X,20X,HV 100,100,981.0,,216-610
456.064,0.04100000000005366,456.0435,456.08450000000005,Vickers,absolute,57,Vickers|SN=221-101|scale=HV 100|F=981N|mag=20X,20X,HV 100,100,981.0,,221-101
455.83425,-0.1694999999999709,455.919,455.7495,Vickers,absolute,58,Vickers|SN=221-101|scale=HV 100|F=981N|mag=20X,20X,HV 100,100,981.0,,221-101
456.0795,-0.3210000000000264,456.24,455.919,Vickers,absolute,59,Vickers|SN=221-101|scale=HV 100|F=981N|mag=20X,20X,HV 100,100,981.0,,221-101
184.1415,0.2367744370497726,183.9235,184.3595,Vickers,relative_percent,0,Vickers|SN=293-250|scale=HV 3|F=29.43N|mag=20X,20X,HV 3,3,29.43,,293-250
184.93375,-0.2398156096440096,185.15550000000002,184.712,Vickers,relative_percent,1,Vickers|SN=293-250|scale=HV 3|F=29.43N|mag=20X,20X,HV 3,3,29.43,,293-250
184.65825,0.07446187754948239,184.5895,184.727,Vickers,relative_percent,2,Vickers|SN=293-250|scale=HV 3|F=29.43N|mag=20X,20X,HV 3,3,29.43,,293-250
135.4025,0.06646849208838462,135.35750000000002,135.4475,Vickers,relative_percent,3,Vickers|SN=294-367|scale=HV 3|F=29.43N|mag=20X,20X,HV 3,3,29.43,,294-367
134.78924999999998,-0.0003709494636910411,134.78949999999998,134.789,Vickers,relative_percent,4,Vickers|SN=294-367|scale=HV 3|F=29.43N|mag=20X,20X,HV 3,3,29.43,,294-367
135.0375,-0.002221605109681313,135.039,135.036,Vickers,relative_percent,5,Vickers|SN=294-367|scale=HV 3|F=29.43N|mag=20X,20X,HV 3,3,29.43,,294-367
103.93925,0.3593445209581626,103.7525,104.126,Vickers,relative_percent,6,Vickers|SN=294-481|scale=HV 3|F=29.43N|mag=20X,20X,HV 3,3,29.43,,294-481
103.93525,0.2689174269557236,103.7955,104.075,Vickers,relative_percent,7,Vickers|SN=294-481|scale=HV 3|F=29.43N|mag=20X,20X,HV 3,3,29.43,,294-481
104.27725,0.39558005221656145,104.071,104.48349999999999,Vickers,relative_percent,8,Vickers|SN=294-481|scale=HV 3|F=29.43N|mag=20X,20X,HV 3,3,29.43,,294-481
86.89349999999999,-0.6053387192367626,87.1565,86.6305,Vickers,relative_percent,9,Vickers|SN=216-610|scale=HV 3|F=29.43N|mag=50X,50X,HV 3,3,29.43,,216-610
87.983,0.40462362047213046,87.805,88.161,Vickers,relative_percent,10,Vickers|SN=216-610|scale=HV 3|F=29.43N|mag=50X,50X,HV 3,3,29.43,,216-610
87.17,-0.7720546059424135,87.5065,86.8335,Vickers,relative_percent,11,Vickers|SN=216-610|scale=HV 3|F=29.43N|mag=50X,50X,HV 3,3,29.43,,216-610
78.12375,-0.302724843597506,78.242,78.0055,Vickers,relative_percent,12,Vickers|SN=221-101|scale=HV 3|F=29.43N|mag=50X,50X,HV 3,3,29.43,,221-101
77.85900000000001,-0.8245674873810479,78.18,77.538,Vickers,relative_percent,13,Vickers|SN=221-101|scale=HV 3|F=29.43N|mag=50X,50X,HV 3,3,29.43,,221-101
78.2405,0.3565928131849827,78.101,78.38,Vickers,relative_percent,14,Vickers|SN=221-101|scale=HV 3|F=29.43N|mag=50X,50X,HV 3,3,29.43,,221-101
478.07624999999996,-0.14987149016499765,478.43449999999996,477.718,Vickers,relative_percent,15,Vickers|SN=293-250|scale=HV 20|F=196.2N|mag=20X,20X,HV 20,20,196.2,,293-250
481.75775,0.1414611389230316,481.41700000000003,482.0985,Vickers,relative_percent,16,Vickers|SN=293-250|scale=HV 20|F=196.2N|mag=20X,20X,HV 20,20,196.2,,293-250
478.07574999999997,0.03754635117969523,477.986,478.16549999999995,Vickers,relative_percent,17,Vickers|SN=293-250|scale=HV 20|F=196.2N|mag=20X,20X,HV 20,20,196.2,,293-250
349.5155,0.15850513067375568,349.2385,349.7925,Vickers,relative_percent,18,Vickers|SN=294-367|scale=HV 20|F=196.2N|mag=20X,20X,HV 20,20,196.2,,294-367
349.54525,0.007867364811844815,349.5315,349.55899999999997,Vickers,relative_percent,19,Vickers|SN=294-367|scale=HV 20|F=196.2N|mag=20X,20X,HV 20,20,196.2,,294-367
348.94599999999997,0.07336378694696939,348.818,349.07399999999996,Vickers,relative_percent,20,Vickers|SN=294-367|scale=HV 20|F=196.2N|mag=20X,20X,HV 20,20,196.2,,294-367
269.91525,-0.0057425432612549804,269.923,269.9075,Vickers,relative_percent,21,Vickers|SN=294-481|scale=HV 20|F=196.2N|mag=20X,20X,HV 20,20,196.2,,294-481
269.748,-0.08415261651614672,269.8615,269.6345,Vickers,relative_percent,22,Vickers|SN=294-481|scale=HV 20|F=196.2N|mag=20X,20X,HV 20,20,196.2,,294-481
270.35749999999996,-0.10689549947753893,270.50199999999995,270.21299999999997,Vickers,relative_percent,23,Vickers|SN=294-481|scale=HV 20|F=196.2N|mag=20X,20X,HV 20,20,196.2,,294-481
227.72025,-0.001097838246707408,227.7215,227.719,Vickers,relative_percent,24,Vickers|SN=216-610|scale=HV 20|F=196.2N|mag=20X,20X,HV 20,20,196.2,,216-610
227.3155,-0.2894655225886431,227.6445,226.9865,Vickers,relative_percent,25,Vickers|SN=216-610|scale=HV 20|F=196.2N|mag=20X,20X,HV 20,20,196.2,,216-610
226.8995,-0.08417823750162627,226.995,226.804,Vickers,relative_percent,26,Vickers|SN=216-610|scale=HV 20|F=196.2N|mag=20X,20X,HV 20,20,196.2,,216-610
202.724,0.036502831435835846,202.687,202.761,Vickers,relative_percent,27,Vickers|SN=221-101|scale=HV 20|F=196.2N|mag=20X,20X,HV 20,20,196.2,,221-101
202.92775,-0.12590688065086397,203.0555,202.8,Vickers,relative_percent,28,Vickers|SN=221-101|scale=HV 20|F=196.2N|mag=20X,20X,HV 20,20,196.2,,221-101
202.42975,-0.2892361424148358,202.7225,202.137,Vickers,relative_percent,29,Vickers|SN=221-101|scale=HV 20|F=196.2N|mag=20X,20X,HV 20,20,196.2,,221-101
756.77025,0.07908608986678033,756.471,757.0695000000001,Vickers,relative_percent,30,Vickers|SN=293-250|scale=HV 50|F=490.5N|mag=20X,20X,HV 50,50,490.5,,293-250
759.0805,0.053222286700817155,758.8785,759.2825,Vickers,relative_percent,31,Vickers|SN=293-250|scale=HV 50|F=490.5N|mag=20X,20X,HV 50,50,490.5,,293-250
753.5029999999999,0.021234155670245267,753.423,753.583,Vickers,relative_percent,32,Vickers|SN=293-250|scale=HV 50|F=490.5N|mag=20X,20X,HV 50,50,490.5,,293-250
551.74625,0.08473097914122166,551.5125,551.98,Vickers,relative_percent,33,Vickers|SN=294-367|scale=HV 50|F=490.5N|mag=20X,20X,HV 50,50,490.5,,294-367
552.0902500000001,-0.037765564597447274,552.1945000000001,551.9860000000001,Vickers,relative_percent,34,Vickers|SN=294-367|scale=HV 50|F=490.5N|mag=20X,20X,HV 50,50,490.5,,294-367
551.3025,-0.02557579550248301,551.373,551.232,Vickers,relative_percent,35,Vickers|SN=294-367|scale=HV 50|F=490.5N|mag=20X,20X,HV 50,50,490.5,,294-367
426.41275,0.04115730592013084,426.32500000000005,426.5005,Vickers,relative_percent,36,Vickers|SN=294-481|scale=HV 50|F=490.5N|mag=20X,20X,HV 50,50,490.5,,294-481
426.95950000000005,0.1168729118335502,426.71000000000004,427.209,Vickers,relative_percent,37,Vickers|SN=294-481|scale=HV 50|F=490.5N|mag=20X,20X,HV 50,50,490.5,,294-481
426.65625,0.037383725188598546,426.5765,426.736,Vickers,relative_percent,38,Vickers|SN=294-481|scale=HV 50|F=490.5N|mag=20X,20X,HV 50,50,490.5,,294-481
360.298,-0.048293357165451425,360.385,360.211,Vickers,relative_percent,39,Vickers|SN=216-610|scale=HV 50|F=490.5N|mag=20X,20X,HV 50,50,490.5,,216-610
360.6465,-0.060169722983582134,360.755,360.538,Vickers,relative_percent,40,Vickers|SN=216-610|scale=HV 50|F=490.5N|mag=20X,20X,HV 50,50,490.5,,216-610
360.9525,-0.12162265117988606,361.172,360.73299999999995,Vickers,relative_percent,41,Vickers|SN=216-610|scale=HV 50|F=490.5N|mag=20X,20X,HV 50,50,490.5,,216-610
321.3145,-0.2772984101246482,321.76,320.869,Vickers,relative_percent,42,Vickers|SN=221-101|scale=HV 50|F=490.5N|mag=20X,20X,HV 50,50,490.5,,221-101
321.69425,-0.1577584927302668,321.948,321.44050000000004,Vickers,relative_percent,43,Vickers|SN=221-101|scale=HV 50|F=490.5N|mag=20X,20X,HV 50,50,490.5,,221-101
321.57,-0.08209721056068975,321.702,321.438,Vickers,relative_percent,44,Vickers|SN=221-101|scale=HV 50|F=490.5N|mag=20X,20X,HV 50,50,490.5,,221-101
1069.108,0.030773317569429682,1068.9434999999999,1069.2725,Vickers,relative_percent,45,Vickers|SN=293-250|scale=HV 100|F=981N|mag=20X,20X,HV 100,100,981.0,,293-250
1072.5722500000002,0.023634771457123834,1072.4455,1072.699,Vickers,relative_percent,46,Vickers|SN=293-250|scale=HV 100|F=981N|mag=20X,20X,HV 100,100,981.0,,293-250
1066.46,0.026348855090669043,1066.3195,1066.6005,Vickers,relative_percent,47,Vickers|SN=293-250|scale=HV 100|F=981N|mag=20X,20X,HV 100,100,981.0,,293-250
781.8565,0.01790609913713067,781.7864999999999,781.9265,Vickers,relative_percent,48,Vickers|SN=294-367|scale=HV 100|F=981N|mag=20X,20X,HV 100,100,981.0,,294-367
781.5282500000001,0.05393279129705641,781.3175,781.739,Vickers,relative_percent,49,Vickers|SN=294-367|scale=HV 100|F=981N|mag=20X,20X,HV 100,100,981.0,,294-367
781.3924999999999,0.01343754899106636,781.3399999999999,781.4449999999999,Vickers,relative_percent,50,Vickers|SN=294-367|scale=HV 100|F=981N|mag=20X,20X,HV 100,100,981.0,,294-367
605.8285,-0.03334276944712872,605.9295,605.7275,Vickers,relative_percent,51,Vickers|SN=294-481|scale=HV 100|F=981N|mag=20X,20X,HV 100,100,981.0,,294-481
606.3255,0.013029305216414431,606.2860000000001,606.365,Vickers,relative_percent,52,Vickers|SN=294-481|scale=HV 100|F=981N|mag=20X,20X,HV 100,100,981.0,,294-481
604.73075,-0.06242447568607036,604.9195,604.542,Vickers,relative_percent,53,Vickers|SN=294-481|scale=HV 100|F=981N|mag=20X,20X,HV 100,100,981.0,,294-481
511.3195,-0.010756483959627978,511.347,511.29200000000003,Vickers,relative_percent,54,Vickers|SN=216-610|scale=HV 100|F=981N|mag=20X,20X,HV 100,100,981.0,,216-610
510.74625000000003,-0.04062682790133822,510.85,510.6425,Vickers,relative_percent,55,Vickers|SN=216-610|scale=HV 100|F=981N|mag=20X,20X,HV 100,100,981.0,,216-610
511.41675,-0.032947688944485014,511.501,511.3325,Vickers,relative_percent,56,Vickers|SN=216-610|scale=HV 100|F=981N|mag=20X,20X,HV 100,100,981.0,,216-610
456.064,0.008989966320528184,456.0435,456.08450000000005,Vickers,relative_percent,57,Vickers|SN=221-101|scale=HV 100|F=981N|mag=20X,20X,HV 100,100,981.0,,221-101
455.83425,-0.03718456873303638,455.919,455.7495,Vickers,relative_percent,58,Vickers|SN=221-101|scale=HV 100|F=981N|mag=20X,20X,HV 100,100,981.0,,221-101
456.0795,-0.07038246621477755,456.24,455.919,Vickers,relative_percent,59,Vickers|SN=221-101|scale=HV 100|F=981N|mag=20X,20X,HV 100,100,981.0,,221-101
5.215703783025242,0.0023677454766719563,183.9235,184.3595,Vickers,log_ratio,0,Vickers|SN=293-250|scale=HV 3|F=29.43N|mag=20X,20X,HV 3,3,29.43,,293-250
5.219996933939596,-0.0023981572457882905,185.15550000000002,184.712,Vickers,log_ratio,1,Vickers|SN=293-250|scale=HV 3|F=29.43N|mag=20X,20X,HV 3,3,29.43,,293-250
5.21850675011601,0.0007446188098994,184.5895,184.727,Vickers,log_ratio,2,Vickers|SN=293-250|scale=HV 3|F=29.43N|mag=20X,20X,HV 3,3,29.43,,293-250
4.908251768892892,0.0006646849453559867,135.35750000000002,135.4475,Vickers,log_ratio,3,Vickers|SN=294-367|scale=HV 3|F=29.43N|mag=20X,20X,HV 3,3,29.43,,294-367
4.903712447521983,-3.709494636794375e-06,134.78949999999998,134.789,Vickers,log_ratio,4,Vickers|SN=294-367|scale=HV 3|F=29.43N|mag=20X,20X,HV 3,3,29.43,,294-367
4.905552517581409,-2.2216051097423417e-05,135.039,135.036,Vickers,log_ratio,5,Vickers|SN=294-367|scale=HV 3|F=29.43N|mag=20X,20X,HV 3,3,29.43,,294-367
4.643804979744232,0.003593449076390698,103.7525,104.126,Vickers,log_ratio,6,Vickers|SN=294-481|scale=HV 3|F=29.43N|mag=20X,20X,HV 3,3,29.43,,294-481
4.64376720513596,0.0026891758901577134,103.7955,104.075,Vickers,log_ratio,7,Vickers|SN=294-481|scale=HV 3|F=29.43N|mag=20X,20X,HV 3,3,29.43,,294-481
4.647051261361008,0.003955805680659452,104.071,104.48349999999999,Vickers,log_ratio,8,Vickers|SN=294-481|scale=HV 3|F=29.43N|mag=20X,20X,HV 3,3,29.43,,294-481
4.464678650396644,-0.006053405677241663,87.1565,86.6305,Vickers,log_ratio,9,Vickers|SN=216-610|scale=HV 3|F=29.43N|mag=50X,50X,HV 3,3,29.43,,216-610
4.477141567490397,0.004046241725158772,87.805,88.161,Vickers,log_ratio,10,Vickers|SN=216-610|scale=HV 3|F=29.43N|mag=50X,50X,HV 3,3,29.43,,216-610
4.4678527841140365,-0.0077205844095411535,87.5065,86.8335,Vickers,log_ratio,11,Vickers|SN=216-610|scale=HV 3|F=29.43N|mag=50X,50X,HV 3,3,29.43,,216-610
4.3582929623981155,-0.003027250747845933,78.242,78.0055,Vickers,log_ratio,12,Vickers|SN=221-101|scale=HV 3|F=29.43N|mag=50X,50X,HV 3,3,29.43,,221-101
4.354890999567959,-0.008245721593699074,78.18,77.538,Vickers,log_ratio,13,Vickers|SN=221-101|scale=HV 3|F=29.43N|mag=50X,50X,HV 3,3,29.43,,221-101
4.359785826816232,0.003565931910505249,78.101,78.38,Vickers,log_ratio,14,Vickers|SN=221-101|scale=HV 3|F=29.43N|mag=50X,50X,HV 3,3,29.43,,221-101
6.169769957829759,-0.0014987151821781453,478.43449999999996,477.718,Vickers,log_ratio,15,Vickers|SN=293-250|scale=HV 20|F=196.2N|mag=20X,20X,HV 20,20,196.2,,293-250
6.177441144206491,0.0014146116251314567,481.41700000000003,482.0985,Vickers,log_ratio,16,Vickers|SN=293-250|scale=HV 20|F=196.2N|mag=20X,20X,HV 20,20,196.2,,293-250
6.169769175117709,0.0003754635162076525,477.986,478.16549999999995,Vickers,log_ratio,17,Vickers|SN=293-250|scale=HV 20|F=196.2N|mag=20X,20X,HV 20,20,196.2,,293-250
5.85654759571202,0.0015850516385924607,349.2385,349.7925,Vickers,log_ratio,18,Vickers|SN=294-367|scale=HV 20|F=196.2N|mag=20X,20X,HV 20,20,196.2,,294-367
5.856633023191957,7.867364815883349e-05,349.5315,349.55899999999997,Vickers,log_ratio,19,Vickers|SN=294-367|scale=HV 20|F=196.2N|mag=20X,20X,HV 20,20,196.2,,294-367
5.854917115159081,0.0007336379023747952,348.818,349.07399999999996,Vickers,log_ratio,20,Vickers|SN=294-367|scale=HV 20|F=196.2N|mag=20X,20X,HV 20,20,196.2,,294-367
5.598108020423847,-5.742543262776678e-05,269.923,269.9075,Vickers,log_ratio,21,Vickers|SN=294-481|scale=HV 20|F=196.2N|mag=20X,20X,HV 20,20,196.2,,294-481
5.59748810131749,-0.0008415262148231406,269.8615,269.6345,Vickers,log_ratio,22,Vickers|SN=294-481|scale=HV 20|F=196.2N|mag=20X,20X,HV 20,20,196.2,,294-481
5.599745014426263,-0.0010689550965627959,270.50199999999995,270.21299999999997,Vickers,log_ratio,23,Vickers|SN=294-481|scale=HV 20|F=196.2N|mag=20X,20X,HV 20,20,196.2,,294-481
5.428117901906665,-1.097838246710836e-05,227.7215,227.719,Vickers,log_ratio,24,Vickers|SN=216-610|scale=HV 20|F=196.2N|mag=20X,20X,HV 20,20,196.2,,216-610
5.426337872970817,-0.0028946572470882614,227.6445,226.9865,Vickers,log_ratio,25,Vickers|SN=216-610|scale=HV 20|F=196.2N|mag=20X,20X,HV 20,20,196.2,,216-610
5.424507099594738,-0.0008417824247226591,226.995,226.804,Vickers,log_ratio,26,Vickers|SN=216-610|scale=HV 20|F=196.2N|mag=20X,20X,HV 20,20,196.2,,216-610
5.311845431372019,0.00036502831841200845,202.687,202.761,Vickers,log_ratio,27,Vickers|SN=221-101|scale=HV 20|F=196.2N|mag=20X,20X,HV 20,20,196.2,,221-101
5.312849806203447,-0.0012590689728373405,203.0555,202.8,Vickers,log_ratio,28,Vickers|SN=221-101|scale=HV 20|F=196.2N|mag=20X,20X,HV 20,20,196.2,,221-101
5.310391867057491,-0.0028923634405497722,202.7225,202.137,Vickers,log_ratio,29,Vickers|SN=221-101|scale=HV 20|F=196.2N|mag=20X,20X,HV 20,20,196.2,,221-101
6.629059628528674,0.0007908609398885602,756.471,757.0695000000001,Vickers,log_ratio,30,Vickers|SN=293-250|scale=HV 50|F=490.5N|mag=20X,20X,HV 50,50,490.5,,293-250
6.632107796970013,0.0005322228795714423,758.8785,759.2825,Vickers,log_ratio,31,Vickers|SN=293-250|scale=HV 50|F=490.5N|mag=20X,20X,HV 50,50,490.5,,293-250
6.624732993842547,0.00021234155749993988,753.423,753.583,Vickers,log_ratio,32,Vickers|SN=293-250|scale=HV 50|F=490.5N|mag=20X,20X,HV 50,50,490.5,,293-250
6.313088158815594,0.0008473098421051262,551.5125,551.98,Vickers,log_ratio,33,Vickers|SN=294-367|scale=HV 50|F=490.5N|mag=20X,20X,HV 50,50,490.5,,294-367
6.313711511461857,-0.0003776556504622164,552.1945000000001,551.9860000000001,Vickers,log_ratio,34,Vickers|SN=294-367|scale=HV 50|F=490.5N|mag=20X,20X,HV 50,50,490.5,,294-367
6.312283652144918,-0.00025575795641952226,551.373,551.232,Vickers,log_ratio,35,Vickers|SN=294-367|scale=HV 50|F=490.5N|mag=20X,20X,HV 50,50,490.5,,294-367
6.055407752731483,0.00041157306501116153,426.32500000000005,426.5005,Vickers,log_ratio,36,Vickers|SN=294-481|scale=HV 50|F=490.5N|mag=20X,20X,HV 50,50,490.5,,294-481
6.056688990214116,0.001168729251368461,426.71000000000004,427.209,Vickers,log_ratio,37,Vickers|SN=294-481|scale=HV 50|F=490.5N|mag=20X,20X,HV 50,50,490.5,,294-481
6.055978636415738,0.0003738372562391845,426.5765,426.736,Vickers,log_ratio,38,Vickers|SN=294-481|scale=HV 50|F=490.5N|mag=20X,20X,HV 50,50,490.5,,294-481
5.886931437655756,-0.00048293358104078976,360.385,360.211,Vickers,log_ratio,39,Vickers|SN=216-610|scale=HV 50|F=490.5N|mag=20X,20X,HV 50,50,490.5,,216-610
5.887898208947797,-0.0006016972479887528,360.755,360.538,Vickers,log_ratio,40,Vickers|SN=216-610|scale=HV 50|F=490.5N|mag=20X,20X,HV 50,50,490.5,,216-610
5.888746185827343,-0.0012162266617199435,361.172,360.73299999999995,Vickers,log_ratio,41,Vickers|SN=216-610|scale=HV 50|F=490.5N|mag=20X,20X,HV 50,50,490.5,,216-610
5.772419433085272,-0.002772985878140233,321.76,320.869,Vickers,log_ratio,42,Vickers|SN=221-101|scale=HV 50|F=490.5N|mag=20X,20X,HV 50,50,490.5,,221-101
5.773601249192909,-0.0015775852544903657,321.948,321.44050000000004,Vickers,log_ratio,43,Vickers|SN=221-101|scale=HV 50|F=490.5N|mag=20X,20X,HV 50,50,490.5,,221-101
5.7732151651221315,-0.0008209721517173918,321.702,321.438,Vickers,log_ratio,44,Vickers|SN=221-101|scale=HV 50|F=490.5N|mag=20X,20X,HV 50,50,490.5,,221-101
6.97457992308356,0.00030773317812293755,1068.9434999999999,1069.2725,Vickers,log_ratio,45,Vickers|SN=293-250|scale=HV 100|F=981N|mag=20X,20X,HV 100,100,981.0,,293-250
6.977815007518023,0.00023634771567149215,1072.4455,1072.699,Vickers,log_ratio,46,Vickers|SN=293-250|scale=HV 100|F=981N|mag=20X,20X,HV 100,100,981.0,,293-250
6.972100022669475,0.0002634885524308572,1066.3195,1066.6005,Vickers,log_ratio,47,Vickers|SN=293-250|scale=HV 100|F=981N|mag=20X,20X,HV 100,100,981.0,,293-250
6.66167121586225,0.000179060991849056,781.7864999999999,781.9265,Vickers,log_ratio,48,Vickers|SN=294-367|scale=HV 100|F=981N|mag=20X,20X,HV 100,100,981.0,,294-367
6.661251261281368,0.000539327926043498,781.3175,781.739,Vickers,log_ratio,49,Vickers|SN=294-367|scale=HV 100|F=981N|mag=20X,20X,HV 100,100,981.0,,294-367
6.661077582160657,0.0001343754901128591,781.3399999999999,781.4449999999999,Vickers,log_ratio,50,Vickers|SN=294-367|scale=HV 100|F=981N|mag=20X,20X,HV 100,100,981.0,,294-367
6.40659692881924,-0.0003334276975603956,605.9295,605.7275,Vickers,log_ratio,51,Vickers|SN=294-481|scale=HV 100|F=981N|mag=20X,20X,HV 100,100,981.0,,294-481
6.407416968458158,0.00013029305234812938,606.2860000000001,606.365,Vickers,log_ratio,52,Vickers|SN=294-481|scale=HV 100|F=981N|mag=20X,20X,HV 100,100,981.0,,294-481
6.404783268938054,-0.0006242447771320769,604.9195,604.542,Vickers,log_ratio,53,Vickers|SN=294-481|scale=HV 100|F=981N|mag=20X,20X,HV 100,100,981.0,,294-481
6.236994637991847,-0.00010756483969931452,511.347,511.29200000000003,Vickers,log_ratio,54,Vickers|SN=216-610|scale=HV 100|F=981N|mag=20X,20X,HV 100,100,981.0,,216-610
6.235872870895132,-0.00040626828460155195,510.85,510.6425,Vickers,log_ratio,55,Vickers|SN=216-610|scale=HV 100|F=981N|mag=20X,20X,HV 100,100,981.0,,216-610
6.2371848019777705,-0.00032947689242490696,511.501,511.3325,Vickers,log_ratio,56,Vickers|SN=216-610|scale=HV 100|F=981N|mag=20X,20X,HV 100,100,981.0,,216-610
6.122633149533073,8.9899663265669e-05,456.0435,456.08450000000005,Vickers,log_ratio,57,Vickers|SN=221-101|scale=HV 100|F=981N|mag=20X,20X,HV 100,100,981.0,,221-101
6.122129239311274,-0.00037184569161485825,455.919,455.7495,Vickers,log_ratio,58,Vickers|SN=221-101|scale=HV 100|F=981N|mag=20X,20X,HV 100,100,981.0,,221-101
6.122667074502682,-0.0007038246912021151,456.24,455.919,Vickers,log_ratio,59,Vickers|SN=221-101|scale=HV 100|F=981N|mag=20X,20X,HV 100,100,981.0,,221-101
